Repository: pznger/ocr-postprocess

# OCR Post-Process Pipeline
一套将商用 OCR 输出的工程规范 Markdown 自动清洗、校验、拆分到结构化 Wiki 的后处理流水线。支持多模态 VLM 交叉校验 PDF 原文，覆盖**公式、符号定义、表格**三大类 OCR 错误。

## 目录

- [数据流](#数据流)
- [技术栈](#技术栈)
- [核心创新](#核心创新)
- [模块概览](#模块概览)
- [快速开始](#快速开始)
- [各阶段详解](#各阶段详解)
- [已覆盖的 OCR 问题](#已覆盖的-ocr-问题)
- [常见问题](#常见问题)
- [与 MinerU 的对比](#与-mineru-的对比)

---

## 数据流

```mermaid
flowchart LR
    subgraph Input["输入"]
        MD["OCR Markdown"]
        PDF["原始 PDF"]
    end

    subgraph Stage1["阶段 1-2: 规则清洗"]
        S1["1. strip_frontmatter<br/>剥离前言/目录"]
        S2["2. text_normalize<br/>21 条规则归一化"]
        S2B["2b. page_break_join<br/>跨页断句拼接 (LLM)"]
    end

    subgraph Stage3["阶段 3-4: 结构修复"]
        S3["3.

File: webui/uploads/b6524ceefc72/GB50367-2013 混凝土结构加固设计规范.md (part 2 of 6)
**UDC**
$σ_{s}$ s-受拉边或受压较小边的新增纵向钢筋应力（N／ $mm^{2})$ ；当算得 $σ_{\mathrm {s}}>f_{\mathrm {y}}$ 时，取 $\sigma _{s}=f_{y}$ 

<!-- 26 -->

<!-- <table border="1" ><tr>
<td></td>
</tr></table> -->

$A_{s0}$ -原构件受拉边或受压较小边纵向钢筋截面面积( $mm^{2}$ );

$A_{s0}^{\prime }$  -原构件受压较大边纵向钢筋截面面积（ $mm^{2}$ ）；

e-偏心距，为轴向压力设计值N的作用点至纵向受拉钢筋合力点的距离，按本节第5.4.3条确定（mm)；

$a_{s0}$  -原构件受拉边或受压较小边纵向钢筋合力点到加固后截面近边的距离（mm)；

$a_{s0}^{\prime }$  -原构件受压较大边纵向钢筋合力点到加固后截面近边的距离（mm)；

$a_{s}$  -受拉边或受压较小边新增纵向钢筋合力点至加固后截面近边的距离（mm)；

$a_{s}^{\prime }$  -受压较大边新增纵向钢筋合力点至加固后截面近边的距离（mm)；

$h_{0}-$ -受拉边或受压较小边新增纵向钢筋合力点至加固后截面受压较大边缘的距离（mm)；

$h_{01}$  原构件截面有效高度（mm）。

<!-- $α_{1}f_{\mathrm {ec}}bx$ $f_{y}^{\prime }A_{s}^{\prime }$ $e$ $\overline {f_{y0}^{\prime }A_{s0}^{\prime }}$ $e$ $σ_{40}A_{40}$ $σ_{s}A_{s}$ -->
![](https://web-api.textin.com/ocr_image/external/880b0626ac1051b1.jpg)

<!-- $A_{s}^{\prime }$ $a_{n}^{-}a_{n}$ x $x$ $A_{s0}^{\prime }$ $h_{0}$ $h$ 4 $h_{\mathrm {ol}}$ A $A_{10}$ $a_{k}$ $A_{\mathrm {s}}$ b $b$ 0 $a_{n}$ -->
![](https://web-api.textin.com/ocr_image/external/27dfde9b9fc43cb5.jpg)

图5.4.2 矩形截面偏心受压构件加固的计算

5.4.3 轴向压力作用点至纵向受拉钢筋的合力作用点的距离（偏心距） $e$  ，应按下列规定确定：

$$e=e_{i}+\frac {h}{2}-a\tag{5.4.3-1}$$

<!-- 27 -->

$$e_{i}=e_{0}+e_{a}\tag{5.4.3-2}$$

式中： $e_{i}-$  初始编心距；

a-纵向受拉钢筋的合力点至截面近边缘的距离；

$e_{0}$  轴向压力对截面重心的偏心距，取为M/N；当需要考虑二阶效应时，M应按国家标准《混凝土结构设计规范》GB 50010-2010第6.2.4条规定的 $C_{m}\eta _{ns}M_{2}$ ，乘以修正系数 $ψ$  确定，即取M为 $\varphi C_{m}\eta _{ns}M_{2}$ 

$\psi$  修正系数，当为对称形式加固时，取 $4$ 为1.2；当为非对称加固时，取 $ψ$ 为1.3；

$e_{\mathrm {a}}$  -附加偏心距，按偏心方向截面最大尺寸 $h$ 确定；当 $h\leq 600mm$ 时，取 $e_{\mathrm {a}}$ 为20mm；当 $h>600mm时,$ 取 $e_{a}=h/30$ 

### 5.5 构造规定

5.5.1 采用增大截面加固法时，新增截面部分，可用现浇混凝土、自密实混凝土或喷射混凝土浇筑而成。也可用掺有细石混凝土的水泥基灌浆料灌注而成。

5.5.2 采用增大截面加固法时，原构件混凝土表面应经处理，设计文件应对所采用的界面处理方法和处理质量提出要求。一般情况下，除混凝土表面应予打毛外，尚应采取涂刷结构界面胶、种植剪切销钉或增设剪力键等措施，以保证新旧混凝土共同工作。

5.5.3 新增混凝土层的最小厚度，板不应小于40mm；梁、柱，采用现浇混凝土、自密实混凝土或灌浆料施工时，不应小于60mm，采用喷射混凝土施工时，不应小于50mm。

**5.5.4** 加固用的钢筋，应采用热轧钢筋。板的受力钢筋直径不应小于8mm；梁的受力钢筋直径不应小于12mm；柱的受力钢筋直径不应小于14mm；加锚式箍筋直径不应小于8mm;U形箍直径应与原箍筋直径相同；分布筋直径不应小于6mm。

<!-- 28 -->

#### 5.5.5 新增受力钢筋与原受力钢筋的净间距不应小于25mm，并应采用短筋或箍筋与原钢筋焊接；其构造应符合下列规定：

1 当新增受力钢筋与原受力钢筋的连接采用短筋（图5.5.5a）焊接时，短筋的直径不应小于25mm，长度不应小于其直径的5倍，各短筋的中距不应大于500mm；

<!-- 1 2 3 4 -->
![](https://web-api.textin.com/ocr_image/external/9ac0a9a4c8344758.jpg)

（a）短筋焊接连接构造

<!-- () （国） 5 6 $\geq 5d$ $\frac {100}{\wedge }$ -->
![](https://web-api.textin.com/ocr_image/external/2d62760afc578ee7.jpg)

<!-- $\geq 3d\geq 3d$ 1 7 $pol$ 8 -->
![](https://web-api.textin.com/ocr_image/external/82cb8cdf963f8a1f.jpg)

（b）设置U形箍筋构造

（c）植筋埋设U形箍构造

<!-- 9 10 11 12 -->
![](https://web-api.textin.com/ocr_image/external/6afee6f777e2a5ba.jpg)

<!-- 13 ≥ $120mm$ 14 12 -->
![](https://web-api.textin.com/ocr_image/external/77fbaccba5fa940d.jpg)

**（d）环形箍筋或加锚式箍筋构造**

**（e）环形箍筋或加锚式箍筋构造**

图5.5.5 增大截面配置新增箍筋的连接构造

1-原钢筋；2-连接短筋；3-ø6连系钢筋，对应在原箍筋位置；4-新增钢筋；5-焊接于原箍筋上；6-新加U形箍；7-植箍筋用结构胶锚固；8-新加箍筋；9-螺栓，螺帽拧紧后加点焊；10-钢板；11-加锚式箍筋；12-新增受力钢筋；13-孔中用结构胶锚固；14-胶锚式箍

筋；d-箍筋直径

2 当截面受拉区一侧加固时，应设置U形箍筋（图5.5.5b),U形箍筋应焊在原有箍筋上，单面焊的焊缝长度应为箍筋直径的10倍，双面焊的焊缝长度应为箍筋直径的5倍；

<!-- 29 -->

3 当用混凝土围套加固时，应设置环形箍筋或加锚式箍筋（图5.5.5d或e)；

4 当受构造条件限制而需采用植筋方式埋设U形箍（图5.5.5c）时，应采用锚固型结构胶种植，不得采用未改性的环氧类胶粘剂和不饱和聚酯类的胶粘剂种植，也不得采用无机锚固剂（包括水泥基灌浆料）种植。

**5.5.6** 梁的新增纵向受力钢筋，其两端应可靠锚固；柱的新增纵向受力钢筋的下端应伸入基础并应满足锚固要求；上端应穿过楼板与上层柱脚连接或在屋面板处封顶锚固。

<!-- 30 -->

## 6 置换混凝土加固法

### 6.1 设计规定

6.1.1 本方法适用于承重构件受压区混凝土强度偏低或有严重缺陷的局部加固。

6.1.2 采用本方法加固梁式构件时，应对原构件加以有效的支顶。当采用本方法加固柱、墙等构件时，应对原结构、构件在施工全过程中的承载状态进行验算、观测和控制，置换界面处的混凝土不应出现拉应力，当控制有困难，应采取支顶等措施进行卸荷。

6.1.3 采用本方法加固混凝土结构构件时，其非置换部分的原构件混凝土强度等级，按现场检测结果不应低于该混凝土结构建造时规定的强度等级。

6.1.4 当混凝土结构构件置换部分的界面处理及其施工质量符合本规范的要求时，其结合面可按整体受力计算。

### 6.2加固计算

6.2.1 当采用置换法加固钢筋混凝土轴心受压构件时，其正截面承载力应符合下式规定：

$$N\leq 0.9\varphi (f_{co}A_{co}+\alpha _{c}f_{c}A_{c}+f_{yo}^{\prime }A_{so}^{\prime })\tag{6.2.1}$$

式中：N-构件加固后的轴向压力设计值（kN)；

$φ$  受压构件稳定系数，按现行国家标准《混凝土结构设计规范》GB 50010的规定值采用；

$\alpha _{c}$  -置换部分新增混凝土的强度利用系数，当置换过程无支顶时，取 $\alpha _{c}=0.8$ ；当置换过程采取有效的支顶措施时，取 $\alpha _{c}=1.0$ -

$f_{\mathrm {c}0}$ 、 $f_{\mathrm {c}}$ c-分别为原构件混凝土和置换部分新混凝土的抗压强

<!-- 31 -->

度设计值（ $N/mm^{2}$ ）；

$A_{c0}$ o、 $A_{c}$ c-分别为原构件截面扣去置换部分后的剩余截面面积和置换部分的截面面积（ $mm^{2}$ ）。

**6.2.2** 当采用置换法加固钢筋混凝土偏心受压构件时，其正截面承载力应按下列两种情况分别计算：

1 压区混凝土置换深度 $h_{n}\geq x_{n}$ ，按新混凝土强度等级和现行国家标准《混凝土结构设计规范》GB 50010的规定进行正截面承载力计算。

2 压区混凝土置换深度 $h_{n}<x_{n}$ ，其正截面承载力应符合下列公式规定：

$$N\leq \alpha _{1}f_{c}bh_{n}+\alpha _{1}f_{c0}b(x_{n}-h_{n})+f_{y0}^{\prime }A_{s0}^{\prime }-\sigma _{s0}A_{s0}$$

(6.2.2-1)

$$Ne\leq \alpha _{1}f_{c}bh_{n}h_{0n}+\alpha _{1}f_{c0}b(x_{n}-h_{n})h_{00}+f_{y0}^{\prime }A_{s0}^{\prime }(h_{0}-a_{s}^{\prime })$$

(6.2.2-2)

式中：N-构件加固后轴向压力设计值（kN)；

e-轴向压力作用点至受拉钢筋合力点的距离（mm)；

$f_{\mathrm {c}}$ c-构件置换用混凝土抗压强度设计值（ $N/mm^{2}$ ）；

$f_{\mathrm {co}}$ o-原构件混凝土的抗压强度设计值（ $N/mm^{2}$ ）

$x_{n}-$ -加固后混凝土受压区高度（mm)；

$h_{\mathrm {n}}$  -受压区混凝土的置换深度（mm)；

$h_{0}$  -纵向受拉钢筋合力点至受压区边缘的距离（mm)；

$h_{0\mathrm {n}}$ n-纵向受拉钢筋合力点至置换混凝土形心的距离(mm);

$h_{00}$  -受拉区纵向钢筋合力点至原混凝土 $(x_{n}-h_{n})$  部分形心的距离（mm)；

$A_{s0}$ 、 $A_{s0}^{\prime }-$ -分别为原构件受拉区、受压区纵向钢筋的截面面积( $\mathrm {mm}^{2}$ );

b-矩形截面的宽度（mm)；

$a_{s}^{\prime }-$  一纵向受压钢筋合力点至截面近边的距离（mm)；

$f_{y0}^{\prime }-$  一原构件纵向受压钢筋的抗压强度设计值（ $N/mm^{2}$ ）；

<!-- 32 -->

$σ_{\mathrm {s}0}$ 0-原构件纵向受拉钢筋的应力（ $N/mm^{2}$ ）。

6.2.3 当采用置换法加固钢筋混凝土受弯构件时，其正截面承载力应按下列两种情况分别计算：

1 压区混凝土置换深度 $h_{n}\geq x_{n}$ ，按新混凝土强度等级和现行国家标准《混凝土结构设计规范》GB 50010的规定进行正截面承载力计算。

2 压区混凝土置换深度 $h_{n}<x_{n}$ ，其正截面承载力应按下列公式计算：

$$M\leq \alpha _{1}f_{c}bh_{n}h_{0n}+\alpha _{1}f_{c0}b(x_{n}-h_{n})h_{00}+f_{y0}^{\prime }A_{s0}^{\prime }(h_{0}-a_{s}^{\prime })$$

(6.2.3-1)

$$\alpha _{1}f_{c}bh_{n}+\alpha _{1}f_{c0}b(x_{n}-h_{n})=f_{y0}A_{s0}-f_{y0}^{\prime }A_{s0}^{\prime }$$

(6.2.3-2)

式中：M-构件加固后的弯矩设计值 $(kN\cdot m);$ 

$f_{y0}、$ $f_{y0}^{\prime }$  -原构件纵向钢筋的抗拉、抗压强度设计值 $(N/mm^{2})。$ 

### 6.3 构造规定

6.3.1 置换用混凝土的强度等级应比原构件混凝土提高一级，且不应低于C25。

6.3.2 混凝土的置换深度，板不应小于40mm；梁、柱，采用人工浇筑时，不应小于60mm，采用喷射法施工时，不应小于50mm。置换长度应按混凝土强度和缺陷的检测及验算结果确定，但对非全长置换的情况，其两端应分别延伸不小于100mm 的长度。

**6.3.3** 梁的置换部分应位于构件截面受压区内，沿整个宽度剔除（图6.3.3a)，或沿部分宽度对称剔除（图6.3.3b)，但不得仅剔除截面的一隅（图6.3.3c）。

<!-- 33 -->

<!-- 1 $x_{n}$ -->
![](https://web-api.textin.com/ocr_image/external/f82940a3c47b0da4.jpg)

<!-- $x_{0}$ -->
![](https://web-api.textin.com/ocr_image/external/73c62bf9aa659b8c.jpg)

<!-- 1 x $x_{n}$ -->
![](https://web-api.textin.com/ocr_image/external/7afcc9d355173333.jpg)

（a）沿整个宽度剔除

（b）沿部分宽度对称剔除 （c）不得仅剔除截面一隅

图6.3.3 梁置换混凝土的剔除部位

1-剔除区； $x_{n}$ n-受压区高度

6.3.4 置换范围内的混凝土表面处理，应符合现行国家标准《建筑结构加固工程施工质量验收规范》GB 50550的规定；对既有结构，旧混凝土表面尚应涂刷界面胶，以保证新旧混凝土的协同工作。

<!-- 34 -->

## 7 体外预应力加固法

### 7.1 设计规定

7.1.1 本方法适用于下列钢筋混凝土结构构件的加固：

1 以无粘结钢绞线为预应力下撑式拉杆时，宜用于连续梁和大跨简支梁的加固；

2 以普通钢筋为预应力下撑式拉杆时，宜用于一般简支梁的加固；

3 以型钢为预应力撑杆时，宜用于柱的加固。

**7.1.2** 本方法不适用于素混凝土构件（包括纵向受力钢筋一侧配筋率小于0.2％的构件）的加固。

7.1.3 采用体外预应力方法对钢筋混凝土结构、构件进行加固时，其原构件的混凝土强度等级不宜低于C20。

**7.1.4** 采用本方法加固混凝土结构时，其新增的预应力拉杆、锚具、垫板、撑杆、缀板以及各种紧固件等均应进行可靠的防锈蚀处理。

**7.1.5** 采用本方法加固的混凝土结构，其长期使用的环境温度不应高于60℃。

**7.1.6** 当被加固构件的表面有防火要求时，应按现行国家标准《建筑设计防火规范》GB 50016规定的耐火等级及耐火极限要求，对预应力杆件及其连接进行防护。

**7.1.7** 采用体外预应力加固法对钢筋混凝土结构进行加固时，可不采取卸载措施。

### 7.2 无粘结钢绞线体外预应力的加固计算

7.2.1 采用无粘结钢绞线预应力下撑式拉杆加固受弯构件时，除应符合现行国家标准《混凝土结构设计规范》GB 50010正截面承载力计算的基本假定外，尚应符合下列规定：

<!-- 35 -->

1 构件达到承载能力极限状态时，假定钢绞线的应力等于施加预应力时的张拉控制应力，亦即假定钢绞线的应力增量值与预应力损失值相等。

2 当采用一端张拉，而连续跨的跨数超过两跨；或当采用两端张拉，而连续跨的跨数超过四跨时，距张拉端两跨以上的梁，其由摩擦力引起的预应力损失有可能大于钢绞线的应力增量。此时可采用下列两种方法加以弥补：

1）方法一：在跨中设置拉紧螺栓，采用横向张拉的方法补足预应力损失值；

2）方法二：将钢绞线的张拉预应力提高至 $0.75f_{\mathrm {ptk}}$ ，计算时仍按 $0.70f_{\mathrm {ptk}}$ 取值。

3 无粘结钢绞线体外预应力产生的纵向压力在计算中不予计入，仅作为安全储备。

4 在达到受弯承载力极限状态前，无粘结钢绞线锚固可靠。

7.2.2 受弯构件加固后的相对界限受压区高度 $ξ_{\mathrm {pb}}$ 可采用下式计算，即加固前控制值的0.85倍：

$$\boldsymbol {ξ}_{\mathrm {pb}}=0.85\boldsymbol {ξ}_{\mathrm {b}}\tag{7.2.2}$$

式中： $\xi _{b}$ -构件加固前的相对界限受压区高度，按现行国家标准《混凝土结构设计规范》GB 50010的规定计算。

7.2.3 当采用无粘结钢绞线体外预应力加固矩形截面受弯构件时（图7.2.3)，其正截面承载力应按下列公式确定：

$$M\leq \alpha _{1}f_{co}bx(h_{p}-\frac {x}{2})+f_{y0}^{\prime }A_{so}^{\prime }(h_{p}-a^{\prime })-f_{y0}A_{so}(h_{p}-h_{0})$$

(7.2.3-1)

$$\alpha _{1}f_{\infty }bx=\sigma _{p}A_{p}+f_{y0}A_{s0}-f_{y0}^{\prime }A_{s0}^{\prime }\tag{7.2.3-2}\quad 2a^{\prime }\leq x\leq \xi _{pb}h_{0}\tag{7.2.3-3}$$

式中：M-弯矩（包括加固前的初始弯矩）设计值（kN·m)；

$α_{1}$  -计算系数：当混凝土强度等级不超过C50时，取

$\alpha _{1}=1.0$ ；当混凝土强度等级为C80时，取 $\alpha _{1}=$ 

<!-- 36 -->

0.94；其间按线性内插法确定；

$f_{\infty }$ o-混凝土轴心抗压强度设计值（ $N/mm^{2}$ ）；

x-混凝土受压区高度（mm)；

b、 $h$  -矩形截面的宽度和高度（mm)；

$f_{y0}、$ $f_{y0}^{\prime }-$ 原构件受拉钢筋和受压钢筋的抗拉、抗压强度设计值（ $N/mm^{2}$  ）；

$A_{s0}$ , $A_{s0}^{\prime }$  -原构件受拉钢筋和受压钢筋的截面面积（ $mm^{2}$ ）；

$a^{\prime }$ '-纵向受压钢筋合力点至混凝土受压区边缘的距离(mm);

$h_{0}$ -构件加固前的截面有效高度（mm)；

$h_{p}-$ -构件截面受压边至无粘结钢绞线合力点的距离（mm)，可近似取 $h_{\mathrm {p}}=h$ 

$σ_{\mathrm {p}}$  -预应力钢绞线应力值 $(N/mm^{2})$ ，取 $\sigma _{p}=\sigma _{p0}$ ;

$σ_{100}$  -预应力钢绞线张拉控制应力 $(N/mm^{2})$ ;

$A_{p}$  -预应力钢绞线截面面积（ $\mathrm {mm}^{2}$ ）。

<!-- b $b$ $h_{p}$ . $A_{\mathrm {p}}$ -->
![](https://web-api.textin.com/ocr_image/external/04ef69ac13d64846.jpg)

<!-- $A_{4}^{\prime }$ 0 $h_{0}$ $h_{0}$ $A_{s0}$ $Io$ 10 $A_{\mathrm {p}}$ -->
![](https://web-api.textin.com/ocr_image/external/e81b1cf7f00beee7.jpg)

<!-- $1+x-1$ $-f_{y0}^{\prime }A_{s0}^{\prime }$ $M$ $f_{y0}A_{y0}$ $f_{p}A_{p}$ -->
![](https://web-api.textin.com/ocr_image/external/fe6862c253de958b.jpg)

（a）钢绞线位于梁底以上

（b）钢绞线位于梁底以下（c）对应于（b）的计算简图

图7.2.3 矩形截面正截面受弯承载力计算

一般加固设计时，可根据公式（7.2.3-1）计算出混凝土受压区的高度x，然后代入公式（7.2.3-2)，即可求出预应力钢绞线的截面面积 $A_{p}。$ 

7.2.4 当采用无粘结钢绞线体外预应力加固矩形截面受弯构件时，其斜截面承载力应按下列公式确定：

<!-- 37 -->

$$V\leq V_{bo}+V_{bp}\tag{7.2.4-1}$$

$$V_{bp}=0.8\sigma _{p}A_{p}\sin \alpha\tag{7.2.4-2}$$

式中：V-支座剪力设计值（kN)；

$V_{\mathrm {bo}}-$ $-$ 加固前梁的斜截面承载力，应按现行国家标准《混凝土结构设计规范》GB 50010计算（kN)；

$V_{\mathrm {bp}}-$  -采用无粘结钢绞线体外预应力加固后，梁的斜截面承载力的提高值（kN)；

a-支座区段钢绞线与梁纵向轴线的夹角（rad）。

### 7.3 普通钢筋体外预应力的加固计算

7.3.1 采用普通钢筋预应力下撑式拉杆加固简支梁时，应按下列规定进行计算：

1 估算预应力下撑式拉杆的截面面积 $A_{p}:$ 

$$A_{p}=\frac {\Delta M}{f_{py}\eta h_{02}}\tag{7.3.1-1}$$

式中： $A_{p}$ p-预应力下撑式拉杆的总截面面积（ $\mathrm {mm}^{2}$ ）；

$f_{py}-$ -下撑式钢拉杆抗拉强度设计值 $(N/mm^{2})$ 

$h_{02}$ 2-由下撑式拉杆中部水平段的截面形心到被加固梁上缘的垂直距离（mm)；

7-内力臂系数，取0.80。

2 计算在新增外荷载作用下该拉杆中部水平段产生的作用效应增量 $\Delta N$ 。

3 确定下撑式拉杆应施加的预应力值 $σ_{\mathrm {p}}$ 。确定时，除应按现行国家标准《混凝土结构设计规范》GB 50010的规定控制张拉应力并计入预应力损失值外，尚应按下式进行验算：

$$\sigma _{p}+(\Delta N/A_{p})<\beta _{1}f_{py}\tag{7.3.1-2}$$

式中： $\beta _{1}$ 1-下撑式拉杆的协同工作系数，取0.80。

4 按本规范第7.2.3条和第7.2.4条的规定验算梁的正截面及斜截面承载力。

5 预应力张拉控制量应按所采用的施加预应力方法计算。当采用千斤顶纵向张拉时，可按张拉力 $σ_{p}A_{p}$ 控制；当要求按伸长率控制，伸长率中应计入裂缝闭合的影响。当采用拉紧螺杆进行横向张拉时，横向张拉量应按本规范第7.3.2条确定。

<!-- 38 -->

7.3.2 当采用两根预应力下撑式拉杆进行横向张拉时，其拉杆中部横向张拉量 $\Delta H$ 可按下式验算：

$$\Delta H\leq (L_{2}/2)\sqrt {2\sigma _{p}/E_{s}}\tag{7.3.2}$$

式中： $L_{2}$  -拉杆中部水平段的长度（mm）。

#### 7.3.3 加固梁挠度 $w$ 的近似值，可按下式进行计算：

$$\omega =\omega _{1}-\omega _{p}+\omega _{2}\tag{7.3.3}$$

式中： $\omega _{1}$ 加固前梁在原荷载标准值作用下产生的挠度（mm)；计算时，梁的刚度 $B_{1}$ 可根据原梁开裂情况，近似取 $0.35E_{c}I_{0}\sim 0.50E_{c}I_{0}$ ；

$ω_{\mathrm {p}}$ p-张拉预应力引起的梁的反拱（mm)；计算时，梁的刚度 $B_{p}$ 可近视取为 $0.75E_{c}I_{0}$ o；

$\boldsymbol {ω}_{2}$ 2-加固结束后，在后加荷载作用下梁所产生的挠度（mm)；计算时，梁的刚度 $B_{2}$ 可取等于 $B_{p};$ 

$E_{c}$  -原梁的混凝土弹性模量（MPa)；

$I_{0}$ o-原梁的换算截面惯性矩（ $\mathrm {mm}^{4}$ ）。

### 7.4 型钢预应力撑杆的加固计算

7.4.1 采用预应力双侧撑杆加固轴心受压的钢筋混凝土柱时，应按下列规定进行计算：

1 确定加固后轴向压力设计值N；

2 按下式计算原柱的轴心受压承载力 $N_{0}$ 设计值；

$$N_{0}=0.9\varphi (f_{\infty }A_{\infty }+f_{y0}^{\prime }A_{s0}^{\prime })\tag{7.4.1-1}$$

式中： $φ$  -原柱的稳定系数；

$A_{c0}-$ 原柱的截面面积（ $\mathrm {mm}^{2}$ ）；

$f_{\mathrm {c}0}$  -原柱的混凝土抗压强度设计值 $(N/mm^{2})$ .

$A_{s0}^{\prime }$ -原柱的纵向钢筋总截面面积 $(mm^{2})$ 

$f_{y0}^{\prime }-$ -原柱的纵向钢筋抗压强度设计值 $(N/mm^{2})$ 

<!-- 39 -->

3 按下式计算撑杆承受的轴向压力 $N_{1}$ 设计值：

$$N_{1}=N-N_{0}\tag{7.4.1-2}$$

式中： N--柱加固后轴向压力设计值（kN）。

4 按下式计算预应力撑杆的总截面面积：

$$N_{1}\leq \varphi \beta _{2}f_{py}^{\prime }A_{p}^{\prime }\tag{7.4.1-3}$$

式中： $\beta _{2}-$ -撑杆与原柱的协同工作系数，取0.9；

$f_{py}^{\prime }-$ -撑杆钢材的抗压强度设计值 $(N/mm^{2})$ 

$A_{p}^{\prime }-$ -预应力撑杆的总截面面积（ $mm^{2}$ ）

预应力撑杆每侧杆肢由两根角钢或一根槽钢构成。

5 柱加固后轴心受压承载力设计值可按下式验算：

$$N\leq 0.9\varphi (f_{c0}A_{c0}+f_{y0}^{\prime }A_{s0}^{\prime }+\beta _{3}f_{py}^{\prime }A_{p}^{\prime })\tag{7.4.1-4}$$

6 缀板应按现行国家标准《钢结构设计规范》GB 50017进行设计计算，其尺寸和间距应保证撑杆受压肢及单根角钢在施工时不致失稳。

7 设计应规定撑杆安装时需预加的压应力值 $\sigma _{p}^{\prime }$ ，并可按下式验算：

$$σ_{\mathrm {p}}^{\prime }\leq \varphi _{1}\beta _{3}f_{\mathrm {py}}^{\prime }\tag{7.4.1-5}$$

式中： $\varphi _{1}$  -撑杆的稳定系数；确定该系数所需的撑杆计算长度，当采用横向张拉方法时，取其全长的1/2；当采用顶升法时，取其全长，按格构式压杆计算其稳定系数；

$\beta _{3}$ 3-经验系数，取0.75。

8 设计规定的施工控制量，应按采用的施加预应力方法计算：

1）当用千斤顶、楔子等进行竖向顶升安装撑杆时，顶升量 $\Delta L$ 可按下式计算：

$$\Delta L=\frac {L\sigma _{p}^{\prime }}{\beta _{4}E_{a}}+a_{1}\tag{7.4.1-6}$$

式中： $E_{a}$ a-撑杆钢材的弹性模量；

L-撑杆的全长；

<!-- 40 -->

$a_{1}$ -撑杆端顶板与混凝土间的压缩量，取2mm~4mm； $\beta _{4}$ 4-经验系数，取0.90。

2）当用横向张拉法（图7.4.1）安装撑杆时，横向张拉量 $\Delta H$ 按下式验算：

$$\Delta H\leq \frac {L}{2}\sqrt {\frac {2.2\sigma _{p}^{\prime }}{E_{a}}}+a_{2}\tag{7.4.1-7}$$

式中： $a_{2}$  -综合考虑各种误差因素对张拉量影响的修正项，可取 $a_{2}=5mm\sim 7mm。$ 

实际弯折撑杆肢时，宜将长度中点处的横向弯折量取为 $\Delta H+$ （3mm~5mm)，但施工中只收紧 $\Delta H$ ，使撑杆处于预压状态。

<!-- 1 $\text {Li}$ $\Delta H$ $\Delta H$ 7 2 $\text {}$ -->
![](https://web-api.textin.com/ocr_image/external/07bcd02e883dfa50.jpg)

图7.4.1 预应力撑杆横向张拉量计算图

1-被加固柱；2-撑杆

#### 7.4.2 采用单侧预应力撑杆加固弯矩不变号的偏心受压柱时，应按下列规定进行计算：

1 确定该柱加固后轴向压力N和弯矩M的设计值。

2 确定撑杆肢承载力，可试用两根较小的角钢或一根槽钢作撑杆肢，其有效受压承载力取为0. $9f_{\mathrm {py}}^{\prime }A_{\mathrm {p}}^{\prime }$ 

3 原柱加固后需承受的偏心受压荷载应按下列公式计算：

$$N_{01}=N-0.9f_{py}^{\prime }A_{p}^{\prime }\tag{7.4.2-1}$$

<!-- 41 -->

$$M_{01}=M-0.9f_{py}^{\prime }A_{p}^{\prime }a/2\tag{7.4.2-2}$$

#### 4 原柱截面偏心受压承载力应按下列公式验算：

$$N_{01}\leq \alpha _{1}f_{c0}bx+f_{y0}^{\prime }A_{s0}^{\prime }-\sigma _{s0}A_{s0}\tag{7.4.2-3}$$

$$N_{01}e\leq \alpha _{1}f_{\infty }bx(h_{0}-0.5x)+f_{y0}^{\prime }A_{s0}^{\prime }(h_{0}-a_{s0}^{\prime })$$

(7.4.2-4)

$$e=e_{0}+0.5h-a_{s0}^{\prime }\tag{7.4.2-5}$$

$$e_{0}=M_{01}/N_{01}\tag{7.4.2-6}$$

式中： $b$  -原柱宽度（mm)；

x-原柱的混凝土受压区高度（mm)；

$σ_{s0}$  -原柱纵向受拉钢筋的应力 $(N/mm^{2}$ ）；

e轴向力作用点至原柱纵向受拉钢筋合力点之间的距离（mm)；

$a_{s0}^{\prime }$ -纵向受压钢筋合力点至受压边缘的距离（mm）。

当原柱偏心受压承载力不满足上述要求时，可加大撑杆截面面积，再重新验算。

5 缀板的设计应符合现行国家标准《钢结构设计规范》GB 50017的有关规定，并应保证撑杆肢或角钢在施工时不失稳。

6 撑杆施工时应预加的压应力值 $\sigma _{p}^{\prime }$ 宜取为50MPa～80MPa。

**7.4.3** 采用双侧预应力撑杆加固弯矩变号的偏心受压钢筋混凝土柱时，可按受压荷载较大一侧用单侧撑杆加固的步骤进行计算。选用的角钢截面面积应能满足柱加固后需要承受的最不利偏心受压荷载；柱的另一侧应采用同规格的角钢组成压杆肢，使撑杆的双侧截面对称。

缀板设计、预加压应力值 $σ_{\mathrm {p}}$ 的确定以及横向张拉量 $\Delta H$ 或竖向顶升量 $\Delta L$ 的计算可按本规范第7.4.1条进行。

### 7.5 无粘结钢绞线体外预应力构造规定

**7.5.1** 钢绞线的布置（图7.5.1）应符合下列规定：

<!-- 42 -->

1 钢绞线应成对布置在梁的两侧；其外形应为设计所要求的折线形；钢绞线形心至梁侧面的距离宜取为40mm。

<!-- 3 5 ~ 4 -->
![](https://web-api.textin.com/ocr_image/external/25927075c1023a52.jpg)

（a）钢绞线布置形式1

<!-- 3 5 2 4 -->
![](https://web-api.textin.com/ocr_image/external/3e205d2272d9ecf9.jpg)

（b）钢绞线布置形式2

<!-- 1 3 5 2 5 （c）钢绞线布置形式3 -->
![](https://web-api.textin.com/ocr_image/external/ecd8ea551b5a6f2c.jpg)

<!-- 3 6 4 -->
![](https://web-api.textin.com/ocr_image/external/3ced8d51a0e9f323.jpg)

（d）钢绞线布置形式4

图7.5.1 钢绞线的几种布置方式

1-钢垫板；2-锚具；3-无粘结钢绞线；4-支承垫板；

5-钢吊棍；6-拉紧螺栓

2 钢绞线跨中水平段的支承点，对纵向张拉，宜设在梁底以上的位置；对横向张拉，应设在梁的底部；若纵向张拉的应力不足，尚应依靠横向拉紧螺栓补足时，则支承点也应设在梁的底部。

**7.5.2** 中间连续节点的支承构造，应符合下列规定：

<!-- 43 -->

1 当中柱侧面至梁侧面的距离不小于100mm时，可将钢绞线直接支承在柱子上（图7.5.2a）。

2当中柱侧面至梁侧面的距离小于100mm时，可将钢绞线支承在柱侧的梁上（图7.5.2b）。

3 柱侧无梁时可用钻芯机在中柱上钻孔，设置钢吊棍，将钢绞线支承在钢吊棍上（图7.5.2c）。


![](https://web-api.textin.com/ocr_image/external/42ef11f3b68b4892.jpg)


![](https://web-api.textin.com/ocr_image/external/8dae4441b3b2baa0.jpg)

<!-- 1 -->
![](https://web-api.textin.com/ocr_image/external/31ff8131a0583206.jpg)

（a）钢绞线直接支承在柱上

（b）钢绞线支承在柱侧的梁上（c）钢绞线支承在钢吊棍上

图7.5.2 中间连续节点构造方法

1-钢吊棍

4 当钢绞线在跨中的转折点设在梁底以上位置时，应在中间支座的两侧设置钢吊棍（图7.5.1a~c)，以减少转折点处的摩擦力。若钢绞线在跨中的转折点设在梁底以下位置，则中间支座可不设钢吊棍（图7.5.1d）。

5 钢吊棍可采用ø50或ø60厚壁钢管制作，内灌细石混凝土。若混凝土孔洞下部的局部承压强度不足，可增设内径与钢吊棍相同的钢管垫，用锚固型结构胶或堵漏剂坐浆。

6 若支座负弯矩承载力不足需要加固时，中间支座水平段钢绞线的长度应按计算确定。此时若梁端截面的受剪承载力不足，可采用粘贴碳纤维U形箍或粘贴钢板箍的方法解决。

7.5.3 端部锚固构造应符合下列规定：

1 钢绞线端部的锚固宜采用圆套筒三夹片式单孔锚。端部支承可采用下列四种方法：

1）当边柱侧面至梁侧面的距离不小于100mm时，可将柱子钻孔，钢绞线穿过柱，其锚具通过钢垫板支承于边柱外侧面；若为纵向张拉，尚应在梁端上部设钢吊棍，以减少张拉的摩擦力（图7.5.3a)；

<!-- 44 -->

2）当边柱侧面至梁侧面距离小于100mm时，对纵向张拉，宜将锚具通过槽钢垫板支承于边柱外侧面，并在梁端上方设钢吊棍（图7.5.3b)；

3）当柱侧有次梁时，对纵向张拉，可将锚具通过槽钢垫板支承于次梁的外侧面，并在梁端上方设钢吊棍（图7.5.3c)；对横向张拉，可将槽钢改为钢板，并可不设钢吊棍；

4）当无法设置钢垫板时，可用钻芯机在梁端或边柱上钻孔，设置圆钢销棍，将锚具通过圆钢销棍支承于梁端（图7.5.3d）或边柱上（图7.5.3e）。圆钢销棍可采用直径为60mm的45号钢制作，锚具支承面处的圆钢销棍应加工成平面。

<!-- 1 3 2 -->
![](https://web-api.textin.com/ocr_image/external/ec1a18ba97d9900d.jpg)

（a）端部钻孔锚固于柱侧

<!-- 1 3 4 -->
![](https://web-api.textin.com/ocr_image/external/f476034a2b554a99.jpg)

（b）端部不钻孔锚固于柱

<!-- 1 3 4 -->
![](https://web-api.textin.com/ocr_image/external/65de519decd8f98b.jpg)

（c）端部锚固于梁侧面

<!-- 5 -->
![](https://web-api.textin.com/ocr_image/external/8827444131297d41.jpg)

（d）端部锚固于自身梁端

<!-- 5 1 -->
![](https://web-api.textin.com/ocr_image/external/d1f603041eceb909.jpg)

（e）端部锚固于边柱之上

图7.5.3 端部锚固构造示意图

1-锚具；2-钢板垫板；3-圆钢吊棍；4-槽钢垫板；5-圆钢销棍

<!-- 45 -->

2 当梁的混凝土质量较差时，在销棍支承点处，可设置内径与圆钢销棍直径相同的钢管垫，用锚固型结构胶或堵漏剂坐浆。

3 端部钢垫板接触面处的混凝土面应平整，当不平整时，应采用快硬水泥砂浆或堵漏剂找平。

7.5.4 钢绞线的张拉应力控制值，对纵向张拉，宜取 $0.70f_{\mathrm {ptk}}$ ；当连续梁的跨数较多时，可取为 $0.75f_{ptk}$ k； $f_{\mathrm {ptk}}$ 为钢绞线抗拉强度标准值；对横向张拉，钢绞线的张拉应力控制值宜取 $0.60f_{\mathrm {ptk}}$ k。

7.5.5 采用横向张拉时，每跨钢绞线被支撑垫板、中间撑棍和拉紧螺栓分为若干个区段（图7.5.5）。中间撑棍的数量应通过

<!-- 3 IB Ic IA ID 2 5 IB IC IA ID 4 6 -->
![](https://web-api.textin.com/ocr_image/external/44cd8972e16fc3e7.jpg)

（a）正视图

<!-- 2 3 1 4 -->
![](https://web-api.textin.com/ocr_image/external/014876acbfb2e6a4.jpg)

（b）仰视图

<!-- 7 3 5 -->
![](https://web-api.textin.com/ocr_image/external/aa75cfa66caa9fe8.jpg)

<!-- 8 3 4 B-B -->
![](https://web-api.textin.com/ocr_image/external/6d78f3f37a6d0f32.jpg)

<!-- 7 8 3 6 -->
![](https://web-api.textin.com/ocr_image/external/ab6730adc267b965.jpg)

<!-- 8 7 -->
![](https://web-api.textin.com/ocr_image/external/ac10595e47083ea2.jpg)

C-C

D-D

（c）剖面图

图7.5.5 采用横向张拉法施加预应力

1-钢垫板；2-锚具；3-无粘结钢绞线，成对布置在梁侧；4-拉紧螺栓；

5-支承垫板；6-中间撑棍；7-加固梁；8-C25混凝土

<!-- 46 -->

计算确定，对跨长6m~9m的梁，可设置1根中间撑棍和两根拉紧螺栓；对跨长小于6m的梁，可不设中间撑棍，仅设置1根拉紧螺栓；对跨长大于9m的梁，宜设置2根中间撑棍及3根拉紧螺栓。

**7.5.6** 钢绞线横向张拉后的总伸长量，应根据中间撑棍和拉紧螺栓的设置情况，按下列规定计算：

1 当不设中间撑棍，仅有1根拉紧螺栓时，其总伸长量△l 可按下式计算：

$$\Delta l=2\left(c_{1}-a_{1}\right)=2\times \left(\sqrt {a_{1}^{2}+b^{2}}-a_{1}\right)\tag{7.5.6-1}$$

式中： $a_{1}-$ 一拉紧螺栓至支承垫板的距离（mm)；

b-拉紧螺栓处钢绞线的横向位移量（mm)，可取为梁宽的1/2；

$c_{1}-a_{1}$ 与b的几何关系连线（图7.5.6-1)(mm）。

<!-- 1 $c_{1}$ C1 $c_{1}$ b b 2 a1 $a_{1}$ a1 $a_{1}$ -->
![](https://web-api.textin.com/ocr_image/external/53e69c3a18a59821.jpg)

图7.5.6-1 不设中间撑棍时总伸长量的计算简图

1 钢绞线横向拉紧前；2-钢绞线横向拉紧后

2 当设1根中间撑棍和2根拉紧螺栓时，其总伸长量△l应按下式计算：

$$\Delta l=2\times \left(\sqrt {a_{1}^{2}+b^{2}}+\sqrt {a_{2}^{2}+b^{2}}-a_{1}-a_{2}\right)\tag{7.5.6-2}$$

式中： $a_{2}$ -拉紧螺栓至中间撑棍的距离（mm)；

$c_{2}-a_{2}$ 与b的几何关系连线（图7.5.6-2)(mm）。

3 当设2根中间撑棍和3根拉紧螺栓时，其总伸长量 $\Delta l$ 应按下式计算：

<!-- 47 -->

<!-- $c_{1}$ $c_{2}$ $c_{2}$ $c_{1}$ b b b 2 a1 $a_{1}$ $a_{2}$ a2 $a_{2}$ a1 $a_{1}$ -->
![](https://web-api.textin.com/ocr_image/external/0381cbf242b51a36.jpg)

图7.5.6-2 设1根中间撑棍时总伸长量的计算简图

1-钢绞线横向拉紧前；2-钢绞线横向拉紧后

$$\Delta l=2\sqrt {a_{1}^{2}+b^{2}}+4\sqrt {a_{2}^{2}+b^{2}}-2a_{1}-4a_{2}\quad (7.5.6-3)$$

<!-- 1 $c_{1}$ $c_{3}$ $c_{2}$ $c_{2}$ $c_{2}$ $c_{1}$ b b $b$ C1 b 2 $a_{1}$ $a_{2}$ $a_{2}$ $a_{2}$ a2 $a_{2}$ $a_{1}$ -->
![](https://web-api.textin.com/ocr_image/external/8d90acd7de4ef785.jpg)

图7.5.6-3 设2根中间撑棍时总伸长量的计算简图

1-钢绞线横向拉紧前；2-钢绞线横向拉紧后

#### 7.5.7 拉紧螺栓位置的确定应符合下列规定：

1 当不设中间撑棍时，可将拉紧螺栓设在中点位置。

2 当设1根中间撑棍时，为使拉紧螺栓两侧的钢绞线受力均衡，减少钢绞线在拉紧螺栓处的纵向滑移量，应使 $a_{1}<a_{2}$ 并符合下式规定：

$$\frac {c_{1}-a_{1}}{0.5l-a_{2}}\approx \frac {c_{2}-a_{2}}{a_{2}}\tag{7.5.7-1}$$

式中：l-梁的跨度（mm）。

3 当设有2根中间撑棍时，为使拉紧螺栓至中间撑棍的距离相等，并使两边拉紧螺栓至支撑垫板的距离相靠近，应符合下式规定：

$$\frac {c_{2}-a_{2}}{a_{2}}\approx \frac {c_{1}-a_{1}}{0.5l-a_{2}}\tag{7.5.7-2}$$

<!-- 48 -->

7.5.8 当采用横向张拉方式来补偿部分预应力损失时，其横向手工张拉引起的应力增量应控制为0 $05f_{\mathrm {ptk}}\;0.15f_{\mathrm {ptk}}$ ，而横向手工张拉引起的应力增量应按下列公式计算：

$$\Delta \sigma =E_{s}\frac {\Delta l}{l}\tag{7.5.8}$$

式中： $\Delta l$ l-钢绞线横向张拉后的总伸长量；

l-钢绞线在横向张拉前的长度；

$E_{s}$ -钢绞线弹性模量。

**7.5.9** 防腐和防火措施应符合下列规定：

1 当外观要求较高时，可用C25细石混凝土将钢部件和钢绞线整体包裹；端部锚具也可用C25细石混凝土包裹。

2 当无外观要求时，钢绞线可用水泥砂浆包裹。具体做法为采用ø80PVC管对开，内置1:2水泥砂浆，将钢绞线包裹在管内，用钢丝绑扎；24h后将PVC管拆除。

### 7.6 普通钢筋体外预应力构造规定

7.6.1 采用普通钢筋预应力下撑式拉杆加固时，其构造应符合下列规定：

1 采用预应力下撑式拉杆加固梁，当其加固的张拉力不大于150kN，可用两根HPB300级钢筋；当加固的预应力较大，宜用HRB400级钢筋。

2 预应力下撑式拉杆中部的水平段距被加固梁下缘的净空宜为30mm~80mm。

3 预应力下撑式拉杆（图7.6.1）的斜段宜紧贴在被加固梁的梁肋两旁；在被加固梁下应设厚度不小于10mm的钢垫板，其宽度宜与被加固梁宽相等，其梁跨度方向的长度不应小于板厚的5倍；钢垫板下应设直径不小于20mm的钢筋棒，其长度不应小于被加固梁宽加2倍拉杆直径再加40mm；钢垫板宜用结构胶固定位置，钢筋棒可用点焊固定位置。

<!-- 49 -->

<!-- 2 3 4 5 ① 6 7 8 3 4 4 9 7 8 1000 4000 1000 -->
![](https://web-api.textin.com/ocr_image/external/a7426852d8c1293c.jpg)

（a）次梁处预应力下撑式拉杆构造

<!-- 4 3 10 1 2 6 7 8 3 4 9 7 8 1000 4000 1000 -->
![](https://web-api.textin.com/ocr_image/external/bc3b2c37eeed123a.jpg)

（b）主梁处预应力下撑式拉杆构造

<!-- 2 .. 3 5 4 8 -->
![](https://web-api.textin.com/ocr_image/external/8e866c093be2fd50.jpg)

①次梁端节点

<!-- 12 4 3 日 1 10 8 -->
![](https://web-api.textin.com/ocr_image/external/d5494e6ec1eef740.jpg)

②主梁端节点

<!-- 3 1 6 8 -->
![](https://web-api.textin.com/ocr_image/external/8e4ea2644f2fa28e.jpg)

③支承节点

<!-- 13 8 14 -->
![](https://web-api.textin.com/ocr_image/external/ab7c0fd1cbc1701a.jpg)

④拉紧螺杆

图7.6.1 预应力下撑式拉杆构造

1-主梁；2-挡板；3-楼板；4-钢套箍；5-次梁；6-支撑垫板及钢筋棒；7-拉紧螺栓；8-拉杆；9-螺栓；10一柱；11-钢托套；12-双帽螺栓；

13-L形卡板；14-弯钩螺栓

##### 7.6.2 预应力下撑式拉杆端部的锚固构造应符合下列规定：

1 被加固构件端部有传力预埋件可利用时，可将预应力拉杆与传力预埋件焊接，通过焊缝传力。

2 当无传力预埋件时，宜焊制专门的钢套箍，套在梁端，与焊在负筋上的钢挡板相抵承，也可套在混凝土柱上与拉杆焊接。钢套箍可用型钢焊成，也可用钢板加焊加劲肋制成（图7.6.1②）。钢套箍与混凝土构件间的空隙，应用细石混凝土或自密实混凝土填塞。钢套箍与原构件混凝土间的局部受压承载力应经验算合格。

<!-- 50 -->

**7.6.3** 横向张拉宜采用工具式拉紧螺杆（图7.6.1④）。拉紧螺杆的直径应按张拉力的大小计算确定，但不应小于16mm，其螺帽的高度不得小于螺杆直径的1.5倍。

### 7.7 型钢预应力撑杆构造规定

7.7.1 采用预应力撑杆进行加固时，其构造设计应符合下列规定：

1 预应力撑杆用的角钢，其截面不应小于50mmx50mm x5mm。压杆肢的两根角钢用缀板连接，形成槽形的截面；也可用单根槽钢作压杆肢。缀板的厚度不得小于6mm，其宽度不得小于80mm，其长度应按角钢与被加固柱之间的空隙大

小确定。相邻缀板间的距离应保证单个角钢的长细比不大于40。

2 压杆肢末端的传力构造（图7.7.1)，应采用焊在压杆肢上的顶板与承压角钢顶紧，通过抵承传力。承压角钢嵌入被加固柱的柱身混凝土或柱头混凝土内不应少于25mm。传力顶板宜用厚度不小于16mm的钢板，其与角钢肢焊接的板面及与承压角钢抵承的面均应刨平。承压角钢截面不得小于100mm x75mmx12mm。

**7.7.2** 当预应力撑杆采用螺栓横向拉紧的施工方法时，双侧加固的撑杆，其两个压杆肢的中部应向外弯折，并应在弯折1-安装用螺杆；2-箍板；3-原柱；4-承压角钢，用结构胶加锚栓粘锚；5-传力顶板；6-角钢撑杆；7-安装用螺杆

<!-- 1 4 2 5 3 口 5 6 7 -->
![](https://web-api.textin.com/ocr_image/external/6e2fa2104ea0f3d6.jpg)

图7.7.1 撑杆端传力构造

<!-- 51 -->

处采用工具式拉紧螺杆建立预应力并复位（图7.7.2-1）。单侧加固的撑杆只有一个压杆肢，仍应在中点处弯折，并应采用工具式拉紧螺杆进行横向张拉与复位（图7.7.2-2）。

<!-- 4 5 2 3- 6 -->
![](https://web-api.textin.com/ocr_image/external/6436bad111bcad57.jpg)

<!-- 8 6 7 5 -->
![](https://web-api.textin.com/ocr_image/external/19d54e360fe86e89.jpg)

（a）未施加预应力

（b）已施加预应力

图7.7.2-1 钢筋混凝土柱双侧预应力加固撑杆构造

1-安装螺栓；2-工具式拉紧螺杆；3-被加固柱；4-传力角钢；

5-箍板；6-角钢撑杆；7-加宽箍板；8-传力顶板

#### 7.7.3 压杆肢的弯折与复位的构造应符合下列规定：

1 弯折压杆肢前，应在角钢的侧立肢上切出三角形缺口。缺口背面，应补焊钢板予以加强（图7.7.3）。

2 弯折压杆肢的复位应采用工具式拉紧螺杆，其直径应按张拉力的大小计算确定，但不应小于16mm，其螺帽高度不应小于螺杆直径的1.5倍。

<!-- 52 -->

<!-- 3 1 4 2 -->
![](https://web-api.textin.com/ocr_image/external/2e15e6e009098109.jpg)

<!-- 5 8 6 9 7 -->
![](https://web-api.textin.com/ocr_image/external/b3c8639e93744d79.jpg)

（a）未施加预应力

（b）已施加预应力

图7.7.2-2 钢筋混凝土柱单侧预应力加固撑杆构造

1-箍板；2-安装螺栓；3-工具式拉紧螺栓；4-被加固柱；5-传力

角钢；6-角钢撑杆；7-传力顶板；8-短角钢；9-加宽箍板

3

<!-- 2 -->
![](https://web-api.textin.com/ocr_image/external/04d52d747e0e0bc9.jpg)

<!-- 3 2 4 -->
![](https://web-api.textin.com/ocr_image/external/fc4adb98a6d4f6e0.jpg)

图7.7.3 角钢缺口处加焊钢板补强

1-工具式拉紧螺杆；2-补强钢板；3-角钢撑杆；4-剖口处箍板

<!-- 53 -->

## 8 外包型钢加固法

### 8.1 设计规定

8.1.1 外包型钢加固法，按其与原构件连接方式分为外粘型钢加固法和无粘结外包型钢加固法；均适用于需要大幅度提高截面承载能力和抗震能力的钢筋混凝土柱及梁的加固。

8.1.2 当工程要求不使用结构胶粘剂时，宜选用无粘结外包型钢加固法，也称干式外包钢加固法。其设计应符合下列规定：

1 当原柱完好，但需提高其设计荷载时，可按原柱与型钢构架共同承担荷载进行计算。此时，型钢构架与原柱所承受的外力，可按各自截面刚度比例进行分配。柱加固后的总承载力为型钢构架承载力与原柱承载力之和。

2 当原柱尚能工作，但需降低原设计承载力时，原柱承载力降低程度应由可靠性鉴定结果进行确定；其不足部分由型钢构架承担。

3 当原柱存在不适于继续承载的损伤或严重缺陷时，可不考虑原柱的作用，其全部荷载由型钢骨架承担。

4 型钢构架承载力应按现行国家标准《钢结构设计规范》GB 50017规定的格构式柱进行计算，并乘以与原柱协同工作的折减系数0.9。

5 型钢构架上下端应可靠连接、支承牢固。其具体构造可按本规范第8.3.2条的规定进行设计。

8.1.3 当工程允许使用结构胶粘剂，且原柱状况适于采取加固措施时，宜选用外粘型钢加固法（图8.1.3）。该方法属复合截面加固法，其设计应符合本章规定。

8.1.4 混凝土结构构件采用符合本规范设计规定的外粘型钢加固时，其加固后的承载力和截面刚度可按整截面计算；其截面刚

<!-- 54 -->

<!-- 4 5 2 6 3 -->
![](https://web-api.textin.com/ocr_image/external/bb127045df8bb667.jpg)

图8.1.3 外粘型钢加固

1-原柱；2-防护层；3-注胶；4-缀板；

5--角钢；6-缀板与角钢焊缝

度EI的近似值，可按下式计算：

$$EI=E_{c0}I_{c0}+0.5E_{n}A_{n}a_{n}^{2}\tag{8.1.4}$$

式中： $E_{c0}$ 、 $E_{a}$  分别为原构件混凝土和加固型钢的弹性模量 $(MPa)$ 

$I_{c0}-$ 原构件截面惯性矩（ $mm^{1}$  )；

$A_{a}$ a-加固构件一侧外粘型钢截面面积（ $\mathrm {mm}^{2}$ ）；

$a_{a}$ $-$ 受拉与受压两侧型钢截面形心间的距离(mm)。

**8.1.5** 采用外包型钢加固法对钢筋混凝土结构进行加固时，应采取措施卸除或大部分卸除作用在原结构上的活荷载。

**8.1.6** 对型钢构架的涂装工程（包括防腐涂料涂装和防火涂料涂装）的设计，应符合现行国家标准《钢结构设计规范》GB 50017及《钢结构工程施工质量验收规范》GB50205的规定。

### 8.2 外粘型钢加固计算

8.2.1 采用外粘型钢（角钢或扁钢）加固钢筋混凝土轴心受压构件时，其正截面承载力应按下式验算：

$$N\leq 0.9\varphi (\psi _{sc}f_{c0}A_{c0}+f_{y0}^{\prime }A_{s0}^{\prime }+\alpha _{a}f_{a}^{\prime }A_{a}^{\prime })\tag{8.2.1}$$

<!-- 55 -->

式中：N-构件加固后轴向压力设计值（kN)；

$φ$  -轴心受压构件的稳定系数，应根据加固后的截面尺寸，按现行国家标准《混凝土结构设计规范》GB 50010采用；

$ψ_{\mathrm {sc}}$  -考虑型钢构架对混凝土约束作用引入的混凝土承载力提高系数；对圆形截面柱，取为1.15；对截面高宽比 $h/b\leq 1.5$ 、截面高度 $h\leq 600mm$ 的矩形截面柱，取为1.1；对不符合上述规定的矩形截面柱，取为1.0；

$\alpha _{a}$ n-新增型钢强度利用系数，除抗震计算取为1.0外，其他计算均取为0.9；

$f_{\mathrm {a}}^{\prime }$  -新增型钢抗压强度设计值（ $N/mm^{2}$ ），应按现行国家标准《钢结构设计规范》GB 50017的规定采用；

$A_{a}^{\prime }$  -全部受压肢型钢的截面面积（ $\mathrm {mm}^{2}$ ）。

**8.2.2** 采用外粘型钢加固钢筋混凝土偏心受压构件时（图8.2.2)，其矩形截面正截面承载力应按下列公式确定：

<!-- b $\alpha _{1}f_{00}bx$ $A_{a}^{\prime }$ $A_{s0}^{\prime }$ A $f_{a}^{\prime }A_{a}^{\prime }$ $a_{s}^{\prime }$ $中$ $f_{y0}^{\prime }A_{s0}^{\prime }$ $\text {e}$ - $h_{01}$ $\boldsymbol {h}_{0}$ $h$ 4 $σ_{s0}A_{s0}$ $a_{s}$ $σ_{\mathrm {a}}A_{\mathrm {a}}$ 0 $a$ A  $A_{5}$ $A_{\bullet }$ -->
![](https://web-api.textin.com/ocr_image/external/c3b4e7ca5d001a78.jpg)

图8.2.2 外粘型钢加固偏心受压柱的截面计算简图

<!-- 56 -->

$$N\leq \alpha _{1}f_{co}bx+f_{y0}^{\prime }A_{s0}^{\prime }-\sigma _{s0}A_{s0}+\alpha _{a}f_{a}^{\prime }A_{a}^{\prime }-\sigma _{a}A_{a}$$

(8.2.2-1)

$$Ne\leq a_{1}f_{e0}bx(h_{0}-\frac {x}{2})+f_{y0}^{\prime }A_{s0}^{\prime }(h_{0}-a_{s0}^{\prime })\quad -\sigma _{s0}A_{s0}(a_{s0}-a_{a})+\alpha _{a}f_{a}^{\prime }A_{a}^{\prime }(h_{0}-a_{a}^{\prime })$$

$$\sigma _{s0}=(\frac {0.8h_{01}}{x}-1)E_{s0}\epsilon _{cu}\tag{8.2.2-3}$$

$$\sigma _{a}=(\frac {0.8h_{0}}{x}-1)E_{a}\epsilon _{cu}\tag{8.2.2-4}$$

式中：N-构件加固后轴向压力设计值（kN)；

$b$ -原构件截面宽度（mm)；

x--混凝土受压区高度（mm)；

$f_{co}$ o-原构件混凝土轴心抗压强度设计值（ $N/mm^{2}$ ）；

$f_{y0}^{\prime }$  -原构件受压区纵向钢筋抗压强度设计值（ $N/mm^{2}$ ）；

$A_{so}^{\prime }$ 0--原构件受压较大边纵向钢筋截面面积（ $mm^{2}$ ）；

$σ_{s0}$  一原构件受拉边或受压较小边纵向钢筋应力（N／ $mm^{2})$ ，当为小偏心受压构件时，图中 $σ_{stimes0}$ 可能变号，当 $σ_{s0}>f_{y0}$ 时，应取 $\sigma _{s0}=f_{y0};$ 

$A_{s0}$  -原构件受拉边或受压较小边纵向钢筋截面面积 $(mm^{2});$ 

$\alpha _{n}$  -新增型钢强度利用系数，除抗震设计取 $\alpha _{a}=1.0$ 外，其他取 $\alpha _{a}=0.9;$ 

$f_{a}^{\prime }$ a-型钢抗压强度设计值 $(N/mm^{2})$ ,

$A_{a}^{\prime }$ '-全部受压肢型钢截面面积（ $\mathrm {mm}^{2}$ ）；

$σ_{\mathrm {a}}$ n-受拉肢或受压较小肢型钢的应力（ $(N/mm^{2})$ ，可按式（8.2.2-4）计算，也可近似取 $\sigma _{a}=\sigma _{s0};$ 

$A_{a}$ a-全部受拉肢型钢截面面积（ $mm^{2}$ ）；

e-偏心距（mm)，为轴向压力设计值作用点至受拉区型钢形心的距离，按本规范第5.4.3条计算确定； $h_{01}$ 1-加固前原截面有效高度（mm)；

<!-- 57 -->

$h_{0}$ o-加固后受拉肢或受压较小肢型钢的截面形心至原构件截面受压较大边的距离（mm)；

$a_{s0}^{\prime }$ o-原截面受压较大边纵向钢筋合力点至原构件截面近边的距离（mm)；

$a_{a}^{\prime }$ a-受压较大肢型钢截面形心至原构件截面近边的距离(mm);

$a_{s0}$ 0-原构件受拉边或受压较小边纵向钢筋合力点至原截面近边的距离（mm)；

$a_{\mathrm {a}}-$ -受拉肢或受压较小肢型钢截面形心至原构件截面近边的距离（mm)；

$E_{a}$ -型钢的弹性模量（MPa）。

**8.2.3** 采用外粘型钢加固钢筋混凝土梁时，应在梁截面的四隅粘贴角钢，当梁的受压区有翼缘或有楼板时，应将梁顶面两隅的角钢改为钢板。当梁的加固构造符合本规范第8.3节的规定时，其正截面及斜截面的承载力可按本规范第9章进行计算。

### 8.3 构造规定

8.3.1 采用外粘型钢加固法时，应优先选用角钢；角钢的厚度不应小于5mm，角钢的边长，对梁和桁架，不应小于50mm，对柱不应小于75mm。沿梁、柱轴线方向应每隔一定距离用扁钢制作的箍板（图8.3.1）或缀板（图8.3.2a、b）与角钢焊接。当有楼板时，U形箍板或其附加的螺杆应穿过楼板，与另加的条形钢板焊接（图8.3.1a、b）或嵌入楼板后予以胶锚（图8.3.1c）。箍板与缀板均应在胶粘前与加固角钢焊接。当钢箍板需穿过楼板或胶锚时，可采用半重叠钻孔法，将圆孔扩成矩形扁孔；待箍板穿插安装、焊接完毕后，再用结构胶注入孔中予以封闭、锚固。箍板或缀板截面不应小于 $40\mathrm {\;mm}\times 4\mathrm {\;mm}$ ，其间距不应大于20r(r为单根角钢截面的最小回转半径），且不应大于500mm；在节点区，其间距应适当加密。

<!-- 58 -->

<!-- 2 3 4 6 5 -->
![](https://web-api.textin.com/ocr_image/external/7be2b5cf9508c934.jpg)

<!-- 6 2 7 3 4 6 5 -->
![](https://web-api.textin.com/ocr_image/external/05b42b4d1d909d15.jpg)

<!-- 8 3 4 6 5 -->
![](https://web-api.textin.com/ocr_image/external/d64b5d40165461be.jpg)

（a）端部栓焊连接加锚式箍板

（b）端部焊缝连接加锚式箍板（c）端部胶锚连接加锚式箍板

图8.3.1 加锚式箍板

1--与钢板点焊；2-条形钢板；3-钢垫板；4-箍板；5--加固角钢；6-焊缝；

7·加固钢板；8·嵌入箍板后胶锚

**8.3.2** 外粘型钢的两端应有可靠的连接和锚固（图8.3.2）。对柱的加固，角钢下端应锚固于基础；中间应穿过各层楼板，上端应伸至加固层的上一层楼板底或屋面板底；当相邻两层柱的尺寸不同时，可将上下柱外粘型钢交汇于楼面，并利用其内外间隔嵌入厚度不小于10mm的钢板焊成水平钢框，与上下柱角钢及上柱钢箍相互焊接固定。对梁的加固，梁角钢（或钢板）应与柱角钢相互焊接。必要时，可加焊扁钢带或钢筋条，使柱两侧的梁相互连接（图8.3.2c)；对桁架的加固，角钢应伸过该杆件两端的节点，或设置节点板将角钢焊在节点板上。

**8.3.3** 当按本规范构造要求采用外粘型钢加固排架柱时，应将加固的型钢与原柱顶部的承压钢板相互焊接。对于二阶柱，上下柱交接处及牛腿处的连接构造应予加强。

**8.3.4** 外粘型钢加固梁、柱时，应将原构件截面的棱角打磨成半径r大于等于7mm的圆角。外粘型钢的注胶应在型钢构架焊接完成后进行。外粘型钢的胶缝厚度宜控制在3mm~5mm；局部允许有长度不大于300mm、厚度不大于8mm的胶缝，但不得出现在角钢端部600mm范围内。

**8.3.5** 采用外包型钢加固钢筋混凝土构件时，型钢表面（包括

<!-- 59 -->

<!-- h $h$ 1 2 $1\geq 2h$ 4 3 -->
![](https://web-api.textin.com/ocr_image/external/60d0a8385ed3b465.jpg)

（a）外粘型钢柱、基础节点构造

<!-- 2 1 8 5 6 7 9 10 2 11 12 2 7 8 1 -->
![](https://web-api.textin.com/ocr_image/external/98450946d103f733.jpg)

（b）外粘型钢梁、柱节点构造

<!-- 2 ≤1:3 13 16 12 15 14 11 （c）外粘型钢梁、柱节点构造 -->
![](https://web-api.textin.com/ocr_image/external/175988c8ebd6206b.jpg)

图8.3.2 外粘型钢梁、柱、基础节点构造

1-缀板；2--加固角钢；3-原基础；4-植筋；5-不加固主梁；6-楼板；7一胶锚螺栓；8-柱加强角钢箍；9-梁加强扁钢箍；10-箍板；11-次梁；12-加固主梁；13--环氧砂浆填实；14-角钢；15-扁钢带；16-柱；l-缀板加密区长度

混凝土表面）应抹厚度不小于25mm的高强度等级水泥砂浆（应加钢丝网防裂）作防护层，也可采用其他具有防腐蚀和防火性能的饰面材料加以保护。若外包型钢构架的表面防护按钢结构的涂装工程（包括防腐涂料涂装和防火涂料涂装）设计时，应符合现行国家标准《钢结构设计规范》GB 50017及《钢结构工程施工质量验收规范》GB 50205的规定。

<!-- 60. -->

## 9 粘贴钢板加固法

### 9.1 设计规定

9.1.1 本方法适用于对钢筋混凝土受弯、大偏心受压和受拉构件的加固。本方法不适用于素混凝土构件，包括纵向受力钢筋一侧配筋率小于0.2％的构件加固。

9.1.2 被加固的混凝土结构构件，其现场实测混凝土强度等级不得低于C15，且混凝土表面的正拉粘结强度不得低于1.5MPa。

**9.1.3** 粘贴钢板加固钢筋混凝土结构构件时，应将钢板受力方式设计成仅承受轴向应力作用。

**9.1.4** 粘贴在混凝土构件表面上的钢板，其外表面应进行防锈蚀处理。表面防锈蚀材料对钢板及胶粘剂应无害。

**9.1.5** 采用本规范规定的胶粘剂粘贴钢板加固混凝土结构时，其长期使用的环境温度不应高于60℃；处于特殊环境（如高温、高湿、介质侵蚀、放射等）的混凝土结构采用本方法加固时，除应按国家现行有关标准的规定采取相应的防护措施外，尚应采用耐环境因素作用的胶粘剂，并按专门的工艺要求进行粘贴。

**9.1.6** 采用粘贴钢板对钢筋混凝土结构进行加固时，应采取措施卸除或大部分卸除作用在结构上的活荷载。

**9.1.7** 当被加固构件的表面有防火要求时，应按现行国家标准《建筑设计防火规范》GB 50016规定的耐火等级及耐火极限要求，对胶粘剂和钢板进行防护。

### 9.2 受弯构件正截面加固计算

**9.2.1** 采用粘贴钢板对梁、板等受弯构件进行加固时，除应符合现行国家标准《混凝土结构设计规范》GB 50010正截面承载力计算的基本假定外，尚应符合下列规定：

<!-- 61 -->

1 构件达到受弯承载能力极限状态时，外贴钢板的拉应变 $\varepsilon _{\mathrm {sp}}$ p应按截面应变保持平面的假设确定；

2 钢板应力 $σ_{\mathrm {sp}}$ 取等于拉应变 $\varepsilon _{\mathrm {sp}}$ p与弹性模量 $E_{sp}$ 的乘积；

3 当考虑二次受力影响时，应按构件加固前的初始受力情况，确定粘贴钢板的滞后应变；

4 在达到受弯承载能力极限状态前，外贴钢板与混凝土之间不致出现粘结剥离破坏。

9.2.2 受弯构件加固后的相对界限受压区高度 $ξ_{\mathrm {b},\mathrm {sp}}$ 应按加固前控制值的0.85倍采用，即：

$$\xi _{b,sp}=0.85\xi _{b}\tag{9.2.2}$$

式中： $ξ_{b}$ -构件加固前的相对界限受压区高度，按现行国家标准《混凝土结构设计规范》GB 50010的规定计算。

#### 9.2.3 在矩形截面受弯构件的受拉面和受压面粘贴钢板进行加固时（图9.2.3)，其正截面承载力应符合下列规定：

$$M\leq \alpha _{1}f_{\infty }bx(h-\frac {x}{2})+f_{y0}^{\prime }A_{s0}^{\prime }(h-a^{\prime })\quad +f_{sp}^{\prime }A_{sp}^{\prime }h-f_{y0}A_{s0}(h-h_{0})\tag{9.2.3-1}$$

$$\alpha _{1}f_{c0}bx=\psi _{sp}f_{sp}A_{sp}+f_{y0}A_{s0}\quad -f_{y0}^{\prime }A_{s0}^{\prime }-f_{sp}^{\prime }A_{sp}^{\prime }\tag{9.2.3-2}$$

$$\psi _{sp}=\frac {(0.8\varepsilon _{cu}h/x)-\varepsilon _{cu}-\varepsilon _{sp.0}}{f_{sp}/E_{sp}}\tag{9.2.3-3}$$

$$x\geq 2a^{\prime }\tag{9.2.3-4}$$

式中：M-构件加固后弯矩设计值 $(kN\cdot m)$ 

x-混凝土受压区高度（mm)；

$b$ 、 $h$ h-矩形截面宽度和高度（mm)；

$f_{\mathrm {sp}}、$ $f_{\mathrm {sp}}^{\prime }$ p-加固钢板的抗拉、抗压强度设计值（ $N/mm^{2}$ ）；

<!-- 62 -->

$A_{sp}$ 、 $A_{sp}^{\prime }$ --受拉钢板和受压钢板的截面面积 $mm^{2}$ ）

$A_{s0}$  $A_{s0}^{\prime }$  -原构件受拉和受压钢筋的截面面积（ $mm^{2}$ ）

$a^{\prime }$  -纵向受压钢筋合力点至截面近边的距离（mm)；

$h_{0}$  o-构件加固前的截面有效高度（mm)；

$ψ_{\mathrm {sp}}$  -考虑二次受力影响时，受拉钢板抗拉强度有可能达不到设计值而引用的折减系数；当 $ψ_{\mathrm {sp}}>1.0$ 时，取 $ψ_{\mathrm {sp}}=1.0$ 

$\varepsilon _{\mathrm {cu}}$  -混凝土极限压应变，取 $\varepsilon _{cu}=0.0033;$ 

$\varepsilon _{\mathrm {sp}.0}$  -考虑二次受力影响时，受拉钢板的滞后应变，应按本规范第9.2.9条的规定计算；若不考虑二次受力影响，取 $\varepsilon _{\mathrm {sp},0}=0$ 

<!-- $A_{sp}^{\prime }$ A $so$ $4$ $h_{0}$ 4 $h$ $A_{\mathrm {s}0}$ b $A_{\mathrm {sp}}$ -->
![](https://web-api.textin.com/ocr_image/external/0cdd68ec994423ff.jpg)

<!-- $α_{1}f_{ω}bx$ $f_{sp}^{\prime }A_{sp}^{\prime }$ x $x$ $f_{y0}^{\prime }A_{y0}^{\prime }$ $M$ $A_{s0}$ $ψ_{sp}f_{sp}A_{sp}$ -->
![](https://web-api.textin.com/ocr_image/external/23885b9c240a0737.jpg)

图9.2.3 矩形截面正截面受弯承载力计算

9.2.4 当受压面没有粘贴钢板（即 $\left.A_{sp}^{\prime }=0\right)$ ，可根据式（9.2.3-1）计算出混凝土受压区的高度x，按式（9.2.3-3）计算出强度折减系数 $ψ_{\mathrm {sp}}$ ，然后代入式（9.2.3-2)，求出受拉面应粘贴的加固钢板量 $A_{sp}。$ 

**9.2.5** 对受弯构件正弯矩区的正截面加固，其受拉面沿轴向粘贴的钢板的截断位置，应从其强度充分利用的截面算起，取不小于按下式确定的粘贴延伸长度：

$$l_{\mathrm {sp}}\geq \left(f_{\mathrm {sp}}t_{\mathrm {sp}}/f_{\mathrm {bd}}\right)+200\tag{9.2.5}$$

式中： $l_{\mathrm {sp}}$ -受拉钢板粘贴延伸长度（mm)；

<!-- 63 -->

$t_{\mathrm {sp}}$ p-粘贴的钢板总厚度（mm)；

$f_{\mathrm {sp}}$  -加固钢板的抗拉强度设计值（ $N/mm^{2}$ ）；

$f_{\mathrm {bd}}$  -钢板与混凝土之间的粘结强度设计值（ $N/mm^{2}$ ），取 $f_{bd}=0.5f_{t};f_{t}$ 为混凝土抗拉强度设计值，按现行国家标准《混凝土结构设计规范》GB 50010的规定值采用；当 $f_{\mathrm {bd}}$ 计算值低于0.5MPa时，取 $f_{\mathrm {bd}}$ 为0.5MPa；当 $f_{\mathrm {bd}}$ 计算值高于0.8MPa时，取 $f_{\mathrm {bd}}$ 为0.8MPa。

**9.2.6** 对框架梁和独立梁的梁底进行正截面粘钢加固时，受拉钢板的粘贴应延伸至支座边或柱边，且延伸长度 $l_{\mathrm {sp}}$ 应满足本规范第9.2.5条的规定。当受实际条件限制无法满足此规定时，可在钢板的端部锚固区加贴U形箍板（图9.2.6）。此时，U形箍板数量的确定应符合下列规定：

1当 $f_{\mathrm {sv}}b_{1}\leq 2f_{\mathrm {bd}}h_{\mathrm {sp}}$ 时

$$f_{sp}A_{sp}\leq 0.5f_{bd}l_{sp}b_{1}+0.7nf_{sv}b_{sp}b_{1}\tag{9.2.6-1}$$

2当 $f_{\mathrm {sv}}b_{1}>2f_{\mathrm {bd}}h_{\mathrm {sp}}$ 时

$$f_{\mathrm {sp}}A_{\mathrm {sp}}\leq 0.5f_{\mathrm {bd}}l_{\mathrm {sp}}b_{1}+nf_{\mathrm {bd}}b_{\mathrm {sp}}h_{\mathrm {sp}}\tag{9.2.6-2}$$

式中： $f_{\mathrm {sv}}$  -钢对钢粘结强度设计值 $(N/mm^{2})$ ，对A级胶取为 $3.0MPa;$  对B级胶取为2.5MPa

$A_{\mathrm {sp}}$  -加固钢板的截面面积（ $mm^{2}$ ）

<!-- $b_{\mathrm {sp}}$ $b_{sp}$ $h_{\mathrm {sp}}$ 3 2 $S_{\mathrm {sp}}$ $S_{\mathrm {sp}}$ 2 $b_{1}$ b -->
![](https://web-api.textin.com/ocr_image/external/4be882550cc36606.jpg)

图9.2.6 梁端增设U形箍板锚固

1-胶层；2---加固钢板；3-U形箍板

<!-- 64 -->

n-加固钢板每端加贴U形箍板的数量；

$b_{1}$ -加固钢板的宽度（mm)；

$b_{\mathrm {sp}}$ -U形箍板的宽度（mm)；

$h_{\mathrm {sp}}$ -U形箍板单肢与梁侧面混凝土粘结的竖向高度(mm)。

9.2.7 对受弯构件负弯矩区的正截面加固，钢板的截断位置距充分利用截面的距离，除应根据负弯矩包络图按公式（9.2.5）确定外，尚宜按本规范第9.6.4条的构造规定进行设计。

**9.2.8** 对翼缘位于受压区的T形截面受弯构件的受拉面粘贴钢板进行受弯加固时，应按本规范第9.2.1条至第9.2.3条的原则和现行国家标准《混凝土结构设计规范》GB 50010中关于T形截面受弯承载力的计算方法进行计算。

**9.2.9** 当考虑二次受力影响时，加固钢板的滞后应变 $\varepsilon _{\mathrm {sp},0}$ 应按下式计算：

$$\varepsilon _{\mathrm {sp}.0}=\frac {α_{\mathrm {sp}}M_{0\mathrm {k}}}{E_{\mathrm {s}}A_{\mathrm {s}}h_{0}}\tag{9.2.9}$$

式中： $M_{0\mathrm {k}}$ -加固前受弯构件验算截面上作用的弯矩标准值( $kN\cdot m$ );

$α_{\mathrm {sp}}$  综合考虑受弯构件裂缝截面内力臂变化、钢筋拉应变不均匀以及钢筋排列影响的计算系数，按表9.2.9的规定采用。

**表9.2.9 计算系数** $\alpha _{sp}$ **值**

<table border="1" ><tr>
<td>$ρ_{\mathrm {te}}$</td>
<td>≤0.007</td>
<td>0.010</td>
<td>0.020</td>
<td>0.030</td>
<td>0.040</td>
<td>$\geq 0$.060</td>
</tr><tr>
<td>单排钢筋</td>
<td>0.70</td>
<td>0.90</td>
<td>1.15</td>
<td>1.20</td>
<td>1.25</td>
<td>1.30</td>
</tr><tr>
<td>双排钢筋</td>
<td>0.75</td>
<td>1.00</td>
<td>1.25</td>
<td>1.30</td>
<td>1.35</td>
<td>1.40</td>
</tr></table>

注：1 $\rho _{\mathrm {te}}$ 为原有混凝土有效受拉截面的纵向受拉钢筋配筋率，即 $\rho _{\mathrm {te}}=A_{\mathrm {s}}/A_{\mathrm {te}};$ $A_{te}$ 为有效受拉混凝土截面面积，按现行国家标准《混凝土结构设计规范》GB 50010的规定计算。

2 当原构件钢筋应力 $\sigma _{s0}\leq 150\mathrm {MPa}$ ，且 $ρ_{\mathrm {te}}\leq 0.$ 05时，表中 $α_{\mathrm {sp}}$ **值可乘以调整**系数0.9。

<!-- 65 -->

**9.2.10** 当钢板全部粘贴在梁底面（受拉面）有困难时，允许将部分钢板对称地粘贴在梁的两侧面。此时，侧面粘贴区域应控制在距受拉边缘1/4梁高范围内，且应按下式计算确定梁的两侧面实际需粘贴的钢板截面面积 $A_{sp.1}。$ 

$$A_{\mathrm {sp},1}=η_{\mathrm {sp}}A_{\mathrm {sp},\mathrm {\;b}}\tag{9.2.10}$$

式中： $A_{\mathrm {sp},\mathrm {\;b}}$  --按梁底面计算确定的、但需改贴到梁的两侧面的钢板截面面积；

$η_{sp}$  考虑改贴梁侧面引起的钢板受拉合力及其力臂改变的修正系数，应按表9.2.10采用。

**表9.2.10 修正系数** $\boldsymbol {η}_{\mathrm {sp}}$ **值**

<table border="1" ><tr>
<td>$h_{sp}/h$</td>
<td>0.05</td>
<td>0.10</td>
<td>0.15</td>
<td>0.20</td>
<td>0.25</td>
</tr><tr>
<td>$η_{\mathrm {sp}}$</td>
<td>1.09</td>
<td>1.20</td>
<td>1.33</td>
<td>1.47</td>
<td>1.65</td>
</tr></table>

注： $h_{\mathrm {sp}}$ 为从梁受拉边缘算起的侧面粘贴高度；h为梁截面高度。

**9.2.11** 钢筋混凝土结构构件加固后，其正截面受弯承载力的提高幅度，不应超过40%，并应验算其受剪承载力，避免受弯承载力提高后而导致构件受剪破坏先于受弯破坏。

9.2.12 粘贴钢板的加固量，对受拉区和受压区，分别不应超过3层和2层，且钢板总厚度不应大于10mm。

### 9.3 受弯构件斜截面加固计算

9.3.1 受弯构件斜截面受剪承载力不足，应采用胶粘的箍板进行加固，箍板宜设计成加锚封闭箍、胶锚U形箍或钢板锚U形箍的构造方式（图9.3.1a)，当受力很小时，也可采用一般U形箍。箍板应垂直于构件轴线方向粘贴（图9.3.1b)；不得采用斜向粘贴。

<!-- 66 -->

<!-- 2 3 加锚封闭箍 胶锚U形箍 带压条U形箍 一般U形箍 -->
![](https://web-api.textin.com/ocr_image/external/188d6f1acc416604.jpg)

（a）构造方式

<!-- 4 5 6 0 ☐ ☐ 口 $\boldsymbol {h}_{\text {sp}}$ 7 $S_{\mathrm {sp}}$ 8 -->
![](https://web-api.textin.com/ocr_image/external/3b2dca2b88b90dde.jpg)

（b)U形箍加纵向钢板压条

图9.3.1 扁钢抗剪箍及其粘贴方式

1-扁钢；2-胶锚；3-粘贴钢板压条；4一板；

5-钢板底面空鼓处应加钢垫板；6-钢板压条

附加锚栓锚固；7-U形箍；8-梁

#### 9.3.2 受弯构件加固后的斜截面应符合下列规定：

当 $h_{w}/b\leq 4$ 时

$$V\leq 0.25\beta _{c}f_{co}bh_{0}\tag{9.3.2-1}$$

当 $h_{w}/b\geq 6$ 时

$$V\leq 0.20\beta _{c}f_{co}bh_{0}\tag{9.3.2-2}$$

当 $4<h_{w}/b<6$ 时，按线性内插法确定。

式中：V-构件斜截面加固后的剪力设计值；

$\beta _{c}$ c-混凝土强度影响系数，按现行国家标准《混凝土结构设计规范》GB 50010规定值采用；

$b$ -矩形截面的宽度；T形或I形截面的腹板宽度；

$h_{\mathrm {w}}$  -截面的腹板高度：对矩形截面，取有效高度；对T

<!-- 67 -->

形截面，取有效高度减去翼缘高度；对I形截面，取腹板净高。

9.3.3 采用加锚封闭箍或其他U形箍对钢筋混凝土梁进行抗剪加固时，其斜截面承载力应符合下列公式规定：

$$V\leq V_{b0}+V_{b.sp}\tag{9.3.3-1}$$

$$V_{\mathrm {b},\mathrm {sp}}=ψ_{\mathrm {vb}}f_{\mathrm {sp}}A_{\mathrm {b},\mathrm {sp}}h_{\mathrm {sp}}/s_{\mathrm {sp}}\tag{9.3.3-2}$$

式中： $V_{b0}$ -加固前梁的斜截面承载力（kN)，按现行国家标准《混凝土结构设计规范》GB 50010计算；

$V_{\mathrm {b}.\mathrm {sp}}$  -粘贴钢板加固后，对梁斜截面承载力的提高值(kN);

$ψ_{\mathrm {vb}}$  -与钢板的粘贴方式及受力条件有关的抗剪强度折减系数，按表9.3.3确定；

$A_{b,sp}$ -配置在同一截面处箍板各肢的截面面积之和 $(mm^{2})$ ，即 $2b_{\mathrm {sp}}t_{\mathrm {sp}}$ ，此处： $b_{sp}$ 和 $t_{\mathrm {sp}}$ 分别为箍板宽度和箍板厚度；

$h_{\mathrm {sp}}$  -U形箍板单肢与梁侧面混凝土粘结的竖向高度(mm);

$S_{\mathrm {sp}}$ p-箍板的间距（图9.3.1b)(mm）。

**表9.3.3 抗剪强度折减系数** $\boldsymbol {φ}_{\mathrm {vb}}$ **值**

<table border="1" ><tr>
<td colspan="2">箍板构造</td>
<td>加锚封<br>闭箍</td>
<td>胶锚或钢板<br>锚U 形箍</td>
<td>一般U 形箍</td>
</tr><tr>
<td rowspan="2">受力条件</td>
<td>均布荷载或<br>剪跨比$λ\geq 3$</td>
<td>1.00</td>
<td>0.92</td>
<td>0.85</td>
</tr><tr>
<td>剪跨比$λ\leq 1.5$</td>
<td>0.68</td>
<td>0.63</td>
<td>0.58</td>
</tr></table>

注：当 $λ$ 为中间值时，按线性内插法确定 $\psi _{\mathrm {vb}}$ 值。

### 9.4 大偏心受压构件正截面加固计算

9.4.1 采用粘贴钢板加固大偏心受压钢筋混凝土柱时，应将钢

<!-- 68 -->

板粘贴于构件受拉区，且钢板长向应与柱的纵轴线方向一致。

9.4.2 在矩形截面大偏心受压构件受拉边混凝土表面上粘贴钢板加固时，其正截面承载力应按下列公式确定：

$$N\leq \alpha _{1}f_{\infty }bx+f_{y0}^{\prime }A_{s0}^{\prime }-f_{y0}A_{s0}-f_{sp}A_{sp}\tag{9.4.2-1}$$

$$Ne\leq \alpha _{1}f_{co}bx(h_{0}-\frac {x}{2})+f_{y0}^{\prime }A_{so}^{\prime }(h_{0}-a^{\prime })+f_{sp}A_{sp}(h-h_{0})$$

(9.4.2-2)

$$e=e_{i}+\frac {h}{2}-a\tag{9.4.2-3}$$

$$e_{i}=e_{0}+e_{a}\tag{9.4.2-4}$$

式中：N-加固后轴向压力设计值（kN)；

$e$ -轴向压力作用点至纵向受拉钢筋和钢板合力作用点的距离（mm)；

$e_{i}$ i-初始偏心距（mm)；

$e_{0}$ o-轴向压力对截面重心的偏心距（mm)，取为 $e_{0}=$ $M/N$ ；当需要考虑二阶效应时，M应按本规范第5.4.3条确定；

<!-- 0 $f_{y0}^{\prime }A_{y0}^{\prime }$ $2$ $e$ $h/2$ 0 $a$ $\int _{y0}A_{&gt;0}$ $f_{sp}A_{sp}$ -->
![](https://web-api.textin.com/ocr_image/external/b2dbc61ff0e0ad15.jpg)

<!-- $lia'$ $h_{0}$ $h$ 2 · 0 $a$ b $b$ -->
![](https://web-api.textin.com/ocr_image/external/64644d35da428b15.jpg)

图9.4.2 矩形截面大偏心受压构件粘钢加固承载力计算

1--截面重心轴；2-加固钢板

<!-- 69 -->

$e_{\mathrm {a}}$  -附加偏心距（mm)，按偏心方向截面最大尺寸 $h$ 确定；当 $h\leq 600mm时,$ $e_{a}=20mm;$  当 $h>600mm$ 时， $e_{a}=h/30;$ 

$a、a^{\prime }-$  一分别为纵向受拉钢筋和钢板合力点、纵向受压钢筋合力点至截面近边的距离（mm)；

$f_{\mathrm {sp}}$ /-加固钢板的抗拉强度设计值（ $N/mm^{2}$ ）。

### 9.5 受拉构件正截面加固计算

**9.5.1** 采用外贴钢板加固钢筋混凝土受拉构件时，应按原构件纵向受拉钢筋的配置方式，将钢板粘贴于相应位置的混凝土表面上，且应处理好端部的连接构造及锚固。

**9.5.2** 轴心受拉构件的加固，其正截面承载力应按下式确定：

$$N\leq f_{y0}A_{s0}+f_{sp}A_{sp}\tag{9.5.2}$$

式中：N-加固后轴向拉力设计值；

$f_{\mathrm {sp}}$  -加固钢板的抗拉强度设计值。

**9.5.3** 矩形截面大偏心受拉构件的加固，其正截面承载力应符合下列规定：

$$N\leq f_{y0}A_{s0}+f_{sp}A_{sp}-a_{1}f_{c0}bx-f_{y0}^{\prime }A_{s0}^{\prime }\tag{9.5.3-1}$$

$$Ne\leq \alpha _{1}f_{co}bx(h_{0}-\frac {x}{2})+f_{y0}^{\prime }A_{so}^{\prime }(h_{0}-a^{\prime })\quad +f_{sp}A_{sp}(h-h_{0})$$

式中：N--加固后轴向拉力设计值（kN)；

$e$ -轴向拉力作用点至纵向受拉钢筋合力点的距离(mm)。

### 9.6构造规定

9.6.1 粘钢加固的钢板宽度不宜大于100mm。采用手工涂胶粘贴的钢板厚度不应大于5mm；采用压力注胶粘结的钢板厚度不应大于10mm，且应按外粘型钢加固法的焊接节点构造进行设计。

<!-- 70 -->

**9.6.2** 对钢筋混凝土受弯构件进行正截面加固时，均应在钢板的端部（包括截断处）及集中荷载作用点的两侧，对梁设置U 形钢箍板；对板应设置横向钢压条进行锚固。

**9.6.3** 当粘贴的钢板延伸至支座边缘仍不满足本规范第9.2.5条延伸长度的规定时，应采取下列锚固措施：

1 对梁，应在延伸长度范围内均匀设置U形箍（图9.6.3)，且应在延伸长度的端部设置一道加强箍。U形箍的粘贴高度应为梁的截面高度；梁有翼缘（或有现浇楼板），应伸至其底面。U形箍的宽度，对端箍不应小于加固钢板宽度的2/3，且不应小于80mm；对中间箍不应小于加固钢板宽度的1/2，且

<!-- 2 3 4 0 0 ☐ 0 ☐ 6 5 8 7 8 2 -->
![](https://web-api.textin.com/ocr_image/external/e83fa2b106d50970.jpg)

（a)U形钢箍

<!-- 4 6 8 9 口 9 口 -->
![](https://web-api.textin.com/ocr_image/external/23339920fda09c64.jpg)

**（b）横向钢压条**

图9.6.3 梁粘贴钢板端部锚固措施

1一柱；2-U形箍；3-压条与梁之间空隙应加垫板；

4-钢压条；5-化学锚栓；6-梁；7-胶层；

8 加固钢板；9-板

<!-- 71 -->

不应小于40mm。U形箍的厚度不应小于受弯加固钢板厚度的1/2，且不应小于4mm。U形箍的上端应设置纵向钢压条；压条下面的空隙应加胶粘钢垫块填平。
