Repository: pznger/ocr-postprocess

# OCR Post-Process Pipeline
一套将商用 OCR 输出的工程规范 Markdown 自动清洗、校验、拆分到结构化 Wiki 的后处理流水线。支持多模态 VLM 交叉校验 PDF 原文，覆盖**公式、符号定义、表格**三大类 OCR 错误。

## 目录

- [数据流](#数据流)
- [技术栈](#技术栈)
- [核心创新](#核心创新)
- [模块概览](#模块概览)
- [快速开始](#快速开始)
- [各阶段详解](#各阶段详解)
- [已覆盖的 OCR 问题](#已覆盖的-ocr-问题)
- [常见问题](#常见问题)
- [与 MinerU 的对比](#与-mineru-的对比)

---

## 数据流

```mermaid
flowchart LR
    subgraph Input["输入"]
        MD["OCR Markdown"]
        PDF["原始 PDF"]
    end

    subgraph Stage1["阶段 1-2: 规则清洗"]
        S1["1. strip_frontmatter<br/>剥离前言/目录"]
        S2["2. text_normalize<br/>21 条规则归一化"]
        S2B["2b. page_break_join<br/>跨页断句拼接 (LLM)"]
    end

    subgraph Stage3["阶段 3-4: 结构修复"]
        S3["3.

File: webui/uploads/b6524ceefc72/GB50367-2013 混凝土结构加固设计规范.md (part 3 of 6)
**UDC**
2 对板，应在延伸长度范围内通长设置垂直于受力钢板方向的钢压条。钢压条一般不宜少于3条；钢压条应在延伸长度范围内均匀布置，且应在延伸长度的端部设置一道。压条的宽度不应小于受弯加固钢板宽度的3/5，钢压条的厚度不应小于受弯加固钢板厚度的1/2。

9.6.4 当采用钢板对受弯构件负弯矩区进行正截面承载力加固时，应采取下列构造措施：

1 支座处无障碍时，钢板应在负弯矩包络图范围内连续粘贴；其延伸长度的截断点应按本规范第9.2.5条的原则确定。在端支座无法延伸的一侧，尚应按本条第3款的构造方式（图9.6.4-2）进行锚固处理。

2 支座处虽有障碍，但梁上有现浇板时，允许绕过柱位，在梁侧4倍板厚（4hb）范围内，将钢板粘贴于板面上（图9.6.4-1)。

<!-- 3 学W 2 2 V 3 -->
![](https://web-api.textin.com/ocr_image/external/9ea7b17acc793e98.jpg)

图9.6.4-1 绕过柱位粘贴钢板

1一柱；2一梁；3一板顶面粘贴的钢板；hb-板厚

3 当梁上负弯矩区的支座处需采取加强的锚固措施时，可采用图9.6.4-2的构造方式进行锚固处理。

<!-- 72 -->

<!-- ≥1000mm 1 2 3 日uO08사 口 口 6 4 5 -->
![](https://web-api.textin.com/ocr_image/external/3db231bc0a61336c.jpg)

（a）柱顶加贴L形钢板的构造

<!-- 2 EuOOsM 6 2 口 口 3 7 1 8 9 ≥1000mm -->
![](https://web-api.textin.com/ocr_image/external/953f645d966c2e63.jpg)

（b）柱中部加贴L形钢板的构造

图9.6.4-2 梁柱节点处粘贴钢板的机械锚固措施

1-粘贴L形钢板；2-M12锚栓；3-加固钢板；

4-加焊顶板（预焊）； $5-d\geq M16$ 的6.8级锚栓；

6-胶粘于柱上的U形钢箍板； $7-d\geq M22$ 的

6.8级锚栓及其钢垫板；8一柱；9一梁

9.6.5 当加固的受弯构件粘贴不止一层钢板时，相邻两层钢板的截断位置应错开不小于300mm，并应在截断处加设U形箍（对梁）或横向压条（对板）进行锚固。

**9.6.6** 当采用粘贴钢板箍对钢筋混凝土梁或大偏心受压构件的斜截面承载力进行加固时，其构造应符合下列规定：

<!-- 73 -->

1 宜选用封闭箍或加锚的U形箍；若仅按构造需要设箍，也可采用一般U形箍；

2 受力方向应与构件轴向垂直；

3 封闭箍及U形箍的净间距 $S_{\mathrm {sp},\mathrm {n}}$ 不应大于现行国家标准《混凝土结构设计规范》GB 50010规定的最大箍筋间距的0.70倍，且不应大于梁高的0.25倍；

**4** 箍板的粘贴高度应符合本规范第9.6.3条的规定；一般U形箍的上端应粘贴纵向钢压条予以锚固；钢压条下面的空隙应加胶粘钢垫板填平；

5 当梁的截面高度（或腹板高度）h大于等于600mm时，应在梁的腰部增设一道纵向腰间钢压条（图9.6.6）。

<!-- 2 $\geq 200mm$ ☐ 3 7 ☐ ☐ ☐ $h_{p}$ 5 $S_{\mathrm {sp}}$ $S_{\mathrm {sp},\mathrm {n}}$ 4 6 -->
![](https://web-api.textin.com/ocr_image/external/bc5d619c3d0f78c5.jpg)

图9.6.6 纵向腰间钢压条

1-纵向钢压条；2-楼板；3一梁；4-U形箍板；

5-加固钢板；6-纵向腰间钢压条；7一柱

#### 9.6.7 当采用粘贴钢板加固大偏心受压钢筋混凝土柱时，其构造应符合下列规定：

1 柱的两端应增设机械锚固措施；

2 柱上端有楼板时，粘贴的钢板应穿过楼板，并应有足够的延伸长度。

<!-- 74 -->

## 10 粘贴纤维复合材加固法

### 10.1 设计规定

**10.1.1** 本方法适用于钢筋混凝土受弯、轴心受压、大偏心受压及受拉构件的加固。

本方法不适用于素混凝土构件，包括纵向受力钢筋一侧配筋率小于0.2％的构件加固。

**10.1.2** 被加固的混凝土结构构件，其现场实测混凝土强度等级不得低于C15，且混凝土表面的正拉粘结强度不得低于1.5MPa。

**10.1.3** 外贴纤维复合材加固钢筋混凝土结构构件时，应将纤维受力方式设计成仅承受拉应力作用。

**10.1.4** 粘贴在混凝土构件表面上的纤维复合材，不得直接暴露于阳光或有害介质中，其表面应进行防护处理。表面防护材料应对纤维及胶粘剂无害，且应与胶粘剂有可靠的粘结强度及相互协调的变形性能。

**10.1.5** 采用本方法加固的混凝土结构，其长期使用的环境温度不应高于60℃；处于特殊环境（如高温、高湿、介质侵蚀、放射等）的混凝土结构采用本方法加固时，除应按国家现行有关标准的规定采取相应的防护措施外，尚应采用耐环境因素作用的胶粘剂，并按专门的工艺要求进行粘贴。

**10.1.6** 采用纤维复合材对钢筋混凝土结构进行加固时，应采取措施卸除或大部分卸除作用在结构上的活荷载。

**10.1.7** 当被加固构件的表面有防火要求时，应按现行国家标准《建筑设计防火规范》GB 50016规定的耐火等级及耐火极限要求，对纤维复合材进行防护。

<!-- 75 -->

### 10.2 受弯构件正截面加固计算

10.2.1 采用纤维复合材对梁、板等受弯构件进行加固时，除应符合现行国家标准《混凝土结构设计规范》GB 50010正截面承载力计算的基本假定外，尚应符合下列规定：

1 纤维复合材的应力与应变关系取直线式，其拉应力 $\sigma _{f}$ 等于拉应变 $\varepsilon _{\mathrm {f}}$ 与弹性模量 $E_{f}$ 1的乘积；

2 当考虑二次受力影响时，应按构件加固前的初始受力情况，确定纤维复合材的滞后应变；

3 在达到受弯承载能力极限状态前，加固材料与混凝土之间不致出现粘结剥离破坏。

**10.2.2** 受弯构件加固后的相对界限受压区高度 $ξ_{b,f}$ .，应按下式计算，即按构件加固前控制值的0.85倍采用：

$$\xi _{b,f}=0.85\xi _{b}\tag{10.2.2}$$

式中： $\xi _{b}$ -构件加固前的相对界限受压区高度，按现行国家标准《混凝土结构设计规范》GB 50010的规定计算。

10.2.3 在矩形截面受弯构件的受拉边混凝土表面上粘贴纤维复合材进行加固时（图10.2.3)，其正截面承载力应按下列公式确定：

$$M\leq \alpha _{1}f_{co}bx(h-\frac {x}{2})+f_{y0}^{\prime }A_{so}^{\prime }(h-a^{\prime })-f_{y0}A_{so}(h-h_{0})$$

(10.2.3-1)

$$\alpha _{1}f_{c0}bx=f_{y0}A_{s0}+\psi _{f}f_{f}A_{fe}-f_{y0}^{\prime }A_{s0}^{\prime }\tag{10.2.3-2}$$

$$\psi _{f}=\frac {(0.8\varepsilon _{cu}h/x)-\varepsilon _{cu}-\varepsilon _{f0}}{\varepsilon _{f}}\tag{10.2.3-3}$$

$$x\geq 2a^{\prime }\tag{10.2.3-4}$$

式中：M-构件加固后弯矩设计值 $(kN\cdot m)$ 、

x-混凝土受压区高度（mm)；

<!-- 76 -->

b、h-矩形截面宽度和高度（mm)；

$f_{y0}、$ $f_{y0}^{\prime }$ -原截面受拉钢筋和受压钢筋的抗拉、抗压强度设计值（ $N/mm^{2}$ ）；

$A_{s0}、$ $A_{so}^{\prime }$ -原截面受拉钢筋和受压钢筋的截面面积（ $mm^{2}$ ）；

$a^{\prime }$  --纵向受压钢筋合力点至截面近边的距离（mm)；

$h_{0}$ o-构件加固前的截面有效高度（mm)；

$f_{\mathrm {f}}$ 1-纤维复合材的抗拉强度设计值 $N/mm^{2}$ ），应根据纤维复合材的品种，分别按本规范表4.3.4-1、表4.3.4-2及表4.3.4-3采用；

$A_{\mathrm {fe}}$ e-纤维复合材的有效截面面积（ $mm^{2}$ ）；

$\psi _{f}$ -考虑纤维复合材实际抗拉应变达不到设计值而引入的强度利用系数，当 $ψ_{\mathrm {f}}>1.0$ 时，取 $\psi _{f}=1.0;$ 

$\boldsymbol {E}_{\mathrm {cu}}$ u-混凝土极限压应变，取 $\varepsilon _{cu}=0.$ $.0033;$ 

$\varepsilon _{\mathrm {f}}$ i-纤维复合材拉应变设计值，应根据纤维复合材的品种，按本规范表4.3.5采用；

$\varepsilon _{\mathrm {fo}}$ 0-考虑二次受力影响时纤维复合材的滞后应变，应按本规范第10.2.8条的规定计算，若不考虑二次受力影响，取 $\epsilon _{fo}=0$ 。

<!-- $A_{s0}^{\prime }$ ' $a't$ $h_{0}$ 4 $A_{20}$ b $A_{\mathrm {fe}}$ -->
![](https://web-api.textin.com/ocr_image/external/7c1078d1141d2b9f.jpg)

<!-- $\alpha _{1}f_{00}bx$ x $f_{y0}^{\prime }A_{y0}^{\prime }$ $M($ $f_{y0}A$ $ψ_{\mathrm {f}}f_{\mathrm {f}}A_{\mathrm {f}}$ -->
![](https://web-api.textin.com/ocr_image/external/cc6b13a6d91b9bad.jpg)

图10.2.3 矩形截面构件正截面受弯承载力计算

10.2.4 实际应粘贴的纤维复合材截面面积 $A_{f}$ ，应按下式计算：

$$A_{\mathrm {f}}=A_{\mathrm {fe}}/k_{\mathrm {m}}\tag{10.2.4-1}$$

<!-- 77 -->

纤维复合材厚度折减系数 $k_{m}$ ，应按下列规定确定：

1 当采用预成型板时， $k_{m}=1.0;$ 

2 当采用多层粘贴的纤维织物时， $k_{\mathrm {m}}$ 值按下式计算：

$$k_{m}=1.16-\frac {n_{f}E_{f}t_{f}}{308000}\leq 0.90\tag{10.2.4-2}$$

式中： $E_{f}$ -纤维复合材弹性模量设计值 $(MPa)$ ，应根据纤维复合材的品种，按本规范表4.3.5采用；

$n_{\mathrm {f}}$ -纤维复合材（单向织物）层数；

$t_{f}$ 1-纤维复合材（单向织物）的单层厚度（mm)；

**10.2.5** 对受弯构件正弯矩区的正截面加固，其粘贴纤维复合材的截断位置应从其强度充分利用的截面算起，取不小于按下式确定的粘贴延伸长度（图10.2.5)：

$$l_{c}=\frac {f_{f}A_{f}}{f_{f.v}b_{f}}+200\tag{10.2.5}$$

式中： $l_{c}$ c-纤维复合材粘贴延伸长度（mm)；

$b_{\mathrm {f}}$ 对梁为受拉面粘贴的纤维复合材的总宽度（mm)，对板为1000mm板宽范围内粘贴的纤维复合材总宽度；

$f_{\mathrm {f}}$ t-纤维复合材抗拉强度设计值（ $N/mm^{2}$ ），按本规范表4.3.4-1、表4.3.4-2或表4.3.4-3采用；

<!-- 1 2 3 4 200mm 1 $l_{c}$ -->
![](https://web-api.textin.com/ocr_image/external/2faa3e094cef5920.jpg)

图10.2.5 纤维复合材的粘贴延伸长度

1一梁；2-纤维复合材；3一原钢筋承担的弯矩；

4-加固要求的弯矩增量

<!-- 78 -->

$f_{\mathrm {f}.\mathrm {v}}$ v-纤维与混凝土之间的粘结抗剪强度设计值（MPa)，取 $f_{\mathrm {f.v}}=0.40f_{\mathrm {t}};$ $f_{t}$ 为混凝土抗拉强度设计值，按现行国家标准《混凝土结构设计规范》GB 50010规定值采用；当 $f_{\mathrm {f},\mathrm {v}}$ 、计算值低于0.40MPa时，取 $f_{f,v}=0.$ $40MPa;$  当 $f_{\mathrm {t}.\mathrm {v}}$ 计算值高于0.70MPa时，取 $f_{f.v}=0.70MPa。$ 

#### 10.2.6 对受弯构件负弯矩区的正截面加固，纤维复合材的截断位置距支座边缘的距离，除应根据负弯矩包络图按上式确定外，尚应符合本规范第10.9.3条的构造规定。

#### 10.2.7 对翼缘位于受压区的T形截面受弯构件的受拉面粘贴纤维复合材进行受弯加固时，应按本规范第10.2.1条至第10.2.4条的计算原则和现行国家标准《混凝土结构设计规范》GB 50010中关于T形截面受弯承载力的计算方法进行计算。

#### 10.2.8 当考虑二次受力影响时，纤维复合材的滞后应变 $\varepsilon _{\mathrm {fo}}$  应按下式计算：

$$\varepsilon _{f0}=\frac {\alpha _{f}M_{0k}}{E_{s}A_{s}h_{0}}\tag{10.2.8}$$

式中： $M_{0k}$  一加固前受弯构件验算截面上原作用的弯矩标准值；

$α_{\mathrm {f}}$  综合考虑受弯构件裂缝截面内力臂变化、钢筋拉应变不均匀以及钢筋排列影响等的计算系数，应按表10.2.8采用。

**表10.2.8 计算系数** $\alpha _{r}$ **r值**

<table border="1" ><tr>
<td>$ρ_{\mathrm {te}}$</td>
<td>≤0.007</td>
<td>0.010</td>
<td>0.020</td>
<td>0.030</td>
<td>0.040</td>
<td>$\geq 0.$.060</td>
</tr><tr>
<td>单排钢筋</td>
<td>0.70</td>
<td>0.90</td>
<td>1.15</td>
<td>1.20</td>
<td>1.25</td>
<td>1.30</td>
</tr><tr>
<td>双排钢筋</td>
<td>0.75</td>
<td>1.00</td>
<td>1.25</td>
<td>1.30</td>
<td>1.35</td>
<td>1.40</td>
</tr></table>

注：1 $ρ_{\mathrm {te}}$ 为混凝土有效受拉截面的纵向受拉钢筋配筋率，即 $\rho _{te}=A_{s}/A_{te},A_{te}$ 为有效受拉混凝土截面面积，按现行国家标准《混凝土结构设计规范》GB 50010的规定计算。

2 当原构件钢筋应力 $\sigma _{100}\leq 150\mathrm {MPa}$ ，且 $\rho _{te}\leq 0.05$ 时，表中 $αf$ 值可乘以调整系数0.9。

<!-- 79 -->

**10.2.9** 当纤维复合材全部粘贴在梁底面（受拉面）有困难时，允许将部分纤维复合材对称地粘贴在梁的两侧面。此时，侧面粘贴区域应控制在距受拉区边缘1/4梁高范围内，且应按下式计算确定梁的两侧面实际需要粘贴的纤维复合材截面面积 $A_{\mathrm {f},1}:$ 

$$A_{\mathrm {f.l}}=\eta _{\mathrm {f}}A_{\mathrm {f.b}}\tag{10.2.9}$$

式中： $A_{\mathrm {f},\mathrm {\;b}}$  一按梁底面计算确定的，但需改贴到梁的两侧面的纤维复合材截面积；

1 $\eta _{f}$  -考虑改贴梁侧面引起的纤维复合材受拉合力及其力臂改变的修正系数，应按表10.2.9采用。

**表10.2.9 修正系数** $\boldsymbol {η}_{\mathrm {r}}$ **r值**

<table border="1" ><tr>
<td>$h_{\mathrm {f}}/h$</td>
<td>0.05</td>
<td>0.10</td>
<td>0.15</td>
<td>0.20</td>
<td>0.25</td>
</tr><tr>
<td>$\boldsymbol {η}_{\mathrm {f}}$</td>
<td>1.09</td>
<td>1.19</td>
<td>1.30</td>
<td>1.43</td>
<td>1.59</td>
</tr></table>

注： $h_{\mathrm {f}}$ 1为从梁受拉边缘算起的侧面粘贴高度； $h$ 为梁截面高度。

**10.2.10** 钢筋混凝土结构构件加固后，其正截面受弯承载力的提高幅度，不应超过40%，并应验算其受剪承载力，避免因受弯承载力提高后而导致构件受剪破坏先于受弯破坏。

10.2.11 纤维复合材的加固量，对预成型板，不宜超过2层，对湿法铺层的织物，不宜超过4层，超过4层时，宜改用预成型板，并采取可靠的加强锚固措施。

### 10.3 受弯构件斜截面加固计算

10.3.1 采用纤维复合材条带（以下简称条带）对受弯构件的斜截面受剪承载力进行加固时，应粘贴成垂直于构件轴线方向的环形箍或其他有效的U形箍（图10.3.1)；不得采用斜向粘贴方式。

<!-- 80 -->

<!-- 2 3 8 环形箍 自锁式U形箍 胶锚U形箍 钢板锚U形箍 一般U形箍 -->
![](https://web-api.textin.com/ocr_image/external/f945fdbb520b283f.jpg)

**（a）条带构造方式**

<!-- 5 4 2 0 口 0 0 $h_{\mathrm {T}}$ 6 Sr $s_{\mathrm {f}}$ 7 -->
![](https://web-api.textin.com/ocr_image/external/b6e4b5ba1667fb09.jpg)

<!-- 2 4 $h_{\mathrm {t}}$ 6 Sr $s_{\mathrm {f}}$ 7 -->
![](https://web-api.textin.com/ocr_image/external/d77d76df08654b82.jpg)

（b)U形箍及纵向压条粘贴方式

图10.3.1 纤维复合材抗剪箍及其粘贴方式

1-胶锚；2-钢板压条；3-纤维织物压条；4一板；

5-锚栓加胶粘锚固；6-U形箍；7-梁

#### 10.3.2 受弯构件加固后的斜截面应符合下列规定：

当 $h_{\mathrm {w}}/b\leq 4$ 时

$$V\leq 0.25\beta _{c}f_{co}bh\tag{10.3.2-1}$$

当 $h_{\mathrm {w}}/b\geq 6$ 时

$$V\leq 0.20\beta _{c}f_{co}bh_{0}\tag{10.3.2-2}$$

当 $4<h_{w}/b<6$ 时，按线性内插法确定。

式中：V-构件斜截面加固后的剪力设计值（kN)；

$\beta _{c}$ c-混凝土强度影响系数，按现行国家标准《混凝土结构设计规范》GB 50010的规定值采用；

$f_{c0}$ -原构件混凝土轴心抗压强度设计值（ $N/mm^{2}$ ）；

b-矩形截面的宽度、T形或I形截面的腹板宽度

<!-- 81 -->

(mm);

$h_{0}$ o-截面有效高度（mm)；

$h_{w}$ -截面的腹板高度（mm)，对矩形截面，取有效高度；对T形截面，取有效高度减去翼缘高度；对I 形截面，取腹板净高。

10.3.3 当采用条带构成的环形（封闭）箍或U形箍对钢筋混凝土梁进行抗剪加固时，其斜截面承载力应按下列公式确定：

$$V\leq V_{b0}+V_{bf}\tag{10.3.3-1}$$

$$V_{\mathrm {bf}}=φ_{\mathrm {vb}}f_{\mathrm {f}}A_{\mathrm {f}}h_{\mathrm {f}}/s_{\mathrm {f}}\tag{10.3.3-2}$$

式中： $V_{b0}$ $-$ 加固前梁的斜截面承载力（kN)，应按现行国家标准《混凝土结构设计规范》GB 50010计算；

$V_{\mathrm {bf}}$  一粘贴条带加固后，对梁斜截面承载力的提高值(kN);

$ψ_{\mathrm {vb}}$ -与条带加锚方式及受力条件有关的抗剪强度折减系数（表10.3.3)；

$f_{f}$ i--受剪加固采用的纤维复合材抗拉强度设计值（N／ $\mathrm {mm}^{2}$ ），应根据纤维复合材品种分别按表4.3.4-1、表4.3.4-2及表4.3.4-3规定的抗拉强度设计值乘以调整系数0.56确定；当为框架梁或悬挑构件时，调整系数改取0.28；

$A_{f}$ 1-配置在同一截面处构成环形或U形箍的纤维复合材条带的全部截面面积（ $\mathrm {mm}^{2}$ ）； $A_{\mathrm {f}}=2n_{\mathrm {f}}b_{\mathrm {f}}t_{\mathrm {f}},n_{\mathrm {f}}$ 为条带粘贴的层数， $b_{\mathrm {f}}$ 和 $t_{f}$ i分别为条带宽度和条带单层厚度；

$h_{\mathrm {f}}$  一梁侧面粘贴的条带竖向高度（mm)；对环形箍，取 $h_{\mathrm {f}}=h;$ 

$s_{1}$ r-纤维复合材条带的间距（图10.3.1b)(mm）。

<!-- 82 -->

**表10.3.3 抗剪强度折减系数** $φ_{\mathrm {vb}}$ **值**

<table border="1" ><tr>
<td colspan="2">条带加锚方式</td>
<td>环形箍及自锁式U 形箍</td>
<td>胶锚或钢板<br>锚U 形箍</td>
<td>加织物压条的<br>一般U 形箍</td>
</tr><tr>
<td rowspan="2">受力条件</td>
<td>均布荷载或<br>剪跨比$λ\geq 3$</td>
<td>1.00</td>
<td>0.88</td>
<td>0.75</td>
</tr><tr>
<td>$\lambda \leq 1.5$</td>
<td>0.68</td>
<td>0.60</td>
<td>0.50</td>
</tr></table>

注：当 $λ$ 为中间值时，按线性内插法确定 $ψ_{\mathrm {vb}}$ 值。

### 10.4 受压构件正截面加固计算

**10.4.1** 轴心受压构件可采用沿其全长无间隔地环向连续粘贴纤维织物的方法（简称环向围束法）进行加固。

**10.4.2** 采用环向围束法加固轴心受压构件仅适用于下列情况：

1 长细比 $l/d\leq 12$ 的圆形截面柱；

**2** 长细比 $l/d\leq 14$ 、截面高宽比 $h/b\leq 1.5$ 、截面高度 $h\leq$ 600mm，且截面棱角经过圆化打磨的正方形或矩形截面柱。

**10.4.3** 采用环向围束的轴心受压构件，其正截面承载力应符合下列公式规定：

$$N\leq 0.9[(f_{co}+4\sigma _{l})A_{eor}+f_{y0}^{\prime }A_{so}^{\prime }]\tag{10.4.3-1}$$

$$\sigma _{l}=0.5\beta _{c}k_{c}\rho _{f}E_{f}\epsilon _{fe}\tag{10.4.3-2}$$

式中：N-加固后轴向压力设计值（kN)；

$f_{\mathrm {co}}$ -原构件混凝土轴心抗压强度设计值 $(N/mm^{2})$ ;

$σ_{l}$  -有效约束应力（ $N/mm^{2}$  ）；

$A_{\mathrm {cor}}$ -环向围束内混凝土面积 $(mm^{2})$ ；圆形截面： $A_{\mathrm {cor}}=$ $\frac {\pi D^{2}}{4}$ ，正方形和矩形截面： $A_{cor}=bh-(4-\pi )r^{2}$ 

D-圆形截面柱的直径（mm)；

$b$ -正方形截面边长或矩形截面宽度（mm)；

$h$ -矩形截面高度（mm)；

r--截面棱角的圆化半径（倒角半径）；

$\beta _{c}$ c-混凝土强度影响系数；当混凝土强度等级不大于

<!-- 83 -->

C50时， $\beta _{\mathrm {c}}=1$ $.0$ ；当混凝土强度等级为C80时， $\beta _{c}$ $=0.8;$ ；其间按线性内插法确定；

$k_{\mathrm {c}}$ c-环向围束的有效约束系数，按本规范第10.4.4条的规定采用；

$ρ_{1}$ r-环向围束体积比，按本规范第10.4.4条的规定计算；

$E_{f}$ 1-纤维复合材的弹性模量（ $N/mm^{2}$ ）；

$\varepsilon _{\mathrm {fe}}$ e-纤维复合材的有效拉应变设计值；重要构件取 $\varepsilon _{\mathrm {fe}}$ ＝0.0035；一般构件取 $\varepsilon _{fe}=0.0045。$ 

#### 10.4.4 环向围束的计算参数 $k_{\mathrm {c}}$ 和 $ρ_{\mathrm {f}}$ ，应按下列规定确定：

#### 1 有效约束系数 $k_{\mathrm {c}}$ 值的确定：

1）圆形截面柱： $k_{c}=0.95$ 

2）正方形和矩形截面柱，应按下式计算：

$$k_{c}=1-\frac {(b-2r)^{2}+(h-2r)^{2}}{3A_{cor}(1-\rho _{s})}\tag{10.4.4-1}$$

式中： $\rho _{s}$ -柱中纵向钢筋的配筋率。

<!-- 1 r ° $45^{\circ }$ 1 3 $b^{\prime }=b-2r$ 0 2 $h^{\prime }=h-2r$ $h$ -->
![](https://web-api.textin.com/ocr_image/external/aeb1783991f992fa.jpg)

图10.4.4 环向围束内矩形截面有效约束面积1-无效约束面积；2-环向围束；3-有效约束面积

#### 2 环向围束体积比 $ρ_{\mathrm {f}}$ 值的确定：

对圆形截面柱：

<!-- 84 -->


$$\rho _{f}=4n_{f}t_{f}/D\tag{10.4.4-2}$$

对正方形和矩形截面柱：

$$\rho _{f}=2n_{f}t_{f}(b+h)/A_{cor}\tag{10.4.4-3}$$

式中： $n_{\mathrm {f}}$  -纤维复合材的层数；

$t_{\mathrm {f}}$  -纤维复合材每层厚度（mm）。

# 10.5 框架柱斜截面加固计算

10.5.1 当采用纤维复合材的条带对钢筋混凝土框架柱进行受剪加固时，应粘贴成环形箍，且纤维方向应与柱的纵轴线垂直。

10.5.2 采用环形箍加固的柱，其斜截面受剪承载力应符合下列公式规定：

$$V\leq V_{co}+V_{cf}\tag{10.5.2-1}$$

$$V_{\mathrm {cf}}=ψ_{\mathrm {vc}}f_{\mathrm {f}}A_{\mathrm {f}}h/s_{\mathrm {f}}\tag{10.5.2-2}$$

$$A_{\mathrm {f}}=2n_{\mathrm {f}}b_{\mathrm {f}}t_{\mathrm {f}}\tag{10.5.2-3}$$

式中：V-构件加固后剪力设计值（kN)；

$V_{c0}$  一加固前原构件斜截面受剪承载力（kN)，按现行国家标准《混凝土结构设计规范》GB 50010的规定计算；

$V_{d}-$ -粘贴纤维复合材加固后，对柱斜截面承载力的提高值（kN)；

$ψ_{\mathrm {vc}}$  -与纤维复合材受力条件有关的抗剪强度折减系数，按表10.5.2的规定值采用；

$f_{1}$ i-受剪加固采用的纤维复合材抗拉强度设计值（N／ $mm^{2}$ ），按本规范第4.3.4条规定的抗拉强度设计值乘以调整系数0.5确定；

$A_{f}$  -配置在同一截面处纤维复合材环形箍的全截面面积( $mm^{2}$ );

$n_{f}$  -为纤维复合材环形箍的层数；

$b_{f}、$ $t_{f}$ 1-分别为纤维复合材环形箍的宽度和每层厚度(mm);

<!-- 85 -->

$h$ -柱的截面高度（mm)；

$s_{1}$ r- -环形箍的中心间距（mm）。

**表10.5.2 抗剪强度折减系数** $φ_{\mathrm {vc}}$ **值**

<table border="1" ><tr>
<td colspan="2">轴压比</td>
<td>$\leq 0.1$</td>
<td>0.3</td>
<td>0.5</td>
<td>0.7</td>
<td>0.9</td>
</tr><tr>
<td rowspan="2">受力条件</td>
<td>均布荷载或$\lambda _{c}\geq 3$</td>
<td>0.95</td>
<td>0.84</td>
<td>0.72</td>
<td>0.62</td>
<td>0.51</td>
</tr><tr>
<td>$\lambda _{c}\leq 1$</td>
<td>0.90</td>
<td>0.72</td>
<td>0.54</td>
<td>0.34</td>
<td>0.16</td>
</tr></table>

注：1 $λ_{c}$ c为柱的剪跨比；对框架柱 $\lambda _{c}=H_{n}/2h_{0};H_{n}$ 为柱的净高； $h_{0}$ 为柱截面有效高度。

2 中间值按线性内插法确定。

# 10.6 大偏心受压构件加固计算

10.6.1 当采用纤维增强复合材加固大偏心受压的钢筋混凝土柱时，应将纤维复合材粘贴于构件受拉区边缘混凝土表面，且纤维方向应与柱的纵轴线方向一致。

**10.6.2** 矩形截面大偏心受压柱的加固，其正截面承载力应符合下列公式规定：

$$N\leq \alpha _{1}f_{\infty }bx+f_{y0}^{\prime }A_{s0}^{\prime }-f_{y0}A_{s0}-f_{f}A_{f}\tag{10.6.2-1}$$

$Ne\leq \alpha _{1}f_{\infty }bx(h_{0}-\frac {x}{2})+f_{y0}^{\prime }A_{s0}^{\prime }$ $(h_{0}-a^{\prime })+f_{f}A_{f}(h-h_{0})$ 

(10.6.2-2)

$$e=e_{i}+\frac {h}{2}-a\tag{10.6.2-3}$$

$$e_{i}=e_{0}+e_{a}\tag{10.6.2-4}$$

式中： $e$  -轴向压力作用点至纵向受拉钢筋 $A_{s}$  合力点的距离(mm);

$e_{i}$ --初始偏心距（mm)；

$e_{0}$  -轴向压力对截面重心的偏心距（mm)，取为 $M/N$ ；当需考虑二阶效应时，M应按本规范第5.4.3条确定；

<!-- 86 -->

$e_{\mathrm {a}}$ a-附加偏心距（mm)，按偏心方向截面最大尺寸 $h$ 确定：当 $h\leq 600mm时,$ $e_{a}=20mm;$ ；当 $h>600mm$ 时， $e_{a}=h/30$ ,

a、 $a^{\prime }$  -纵向受拉钢筋合力点、纵向受压钢筋合力点至截面近边的距离（mm)；

$f_{\mathrm {f}}$ i-纤维复合材抗拉强度设计值 $(N/mm^{2}$ ），应根据其品种，分别按本规范表4.3.4-1、表4.3.4-2及表4.3.4-3采用。

# 10.7 受拉构件正截面加固计算

**10.7.1** 当采用外贴纤维复合材加固环形或其他封闭式钢筋混凝土受拉构件时，应按原构件纵向受拉钢筋的配置方式，将纤维织物粘贴于相应位置的混凝土表面上，且纤维方向应与构件受拉方向一致，并处理好围拢部位的搭接和锚固问题。

**10.7.2** 轴心受拉构件的加固，其正截面承载力应按下式确定：

$$N\leq f_{y0}A_{s0}+f_{f}A_{f}\tag{10.7.2}$$

式中：N-轴向拉力设计值；

$f_{i}$ i-纤维复合材抗拉强度设计值，应根据其品种，分别按本规范表4.3.4-1、表4.3.4-2及表4.3.4-3的规定采用；

10.7.3 矩形截面大偏心受拉构件的加固，其正截面承载力应符合下列公式规定：

$$N\leq f_{y0}A_{s0}+f_{i}A_{f}-\alpha _{1}f_{c0}bx-f_{y0}^{\prime }A_{s0}^{\prime }\tag{10.7.3-1}$$

$$Ne\leq \alpha _{1}f_{co}bx(h_{0}-\frac {x}{2})+f_{y0}^{\prime }A_{s0}^{\prime }(h_{0}-a_{\frac {s}{2}}^{\prime })+f_{f}A_{f}(h-h_{0})$$

(10.7.3-2)

式中：N-加固后轴向拉力设计值（kN)；

e--轴向拉力作用点至纵向受拉钢筋合力点的距离(mm);

$f_{1}$ i-纤维复合材抗拉强度设计值 $(N/mm^{2})$ ，应根据其

<!-- 87 -->

品种，分别按本规范表4.3.4-1、表4.3.4-2及表4.3.4-3采用。

# 10.8 提高柱的延性的加固计算

10.8.1 钢筋混凝土柱因延性不足而进行抗震加固时，可采用环向粘贴纤维复合材构成的环向围束作为附加箍筋。

**10.8.2** 当采用环向围束作为附加箍筋时，应按下列公式计算柱箍筋加密区加固后的箍筋体积配筋率 $ρ_{\mathrm {v}}$ ，且应满足现行国家标准《混凝土结构设计规范》GB 50010规定的要求：

$$\rho _{v}=\rho _{v,e}+\rho _{v,f}\tag{10.8.2-1}$$

$$\rho _{v,f}=k_{c}\rho _{f}\frac {b_{f}f_{f}}{s_{f}f_{yv0}}\tag{10.8.2-2}$$

式中： $ρ_{\mathrm {v},\mathrm {e}}$  -被加固柱原有箍筋的体积配筋率；当需重新复核时，应按箍筋范围内的核心截面进行计算；

$ρ_{\mathrm {v},\mathrm {f}}$ t-环向围束作为附加箍筋算得的箍筋体积配筋率的增量；

$ρ_{\mathrm {f}}$ -环向围束体积比，应按本规范第10.4.4条计算；

$k_{c}$ c-环向围束的有效约束系数，圆形截面， $k_{c}=0.90$ 正方形截面， $k_{c}=0.66;$ ；矩形截面 $k_{c}=0.42;$ 

$b_{f}$ 1-环向围束纤维条带的宽度（mm)；

$S_{f}$ i-环向围束纤维条带的中心间距（mm)；

$f_{i}$ i-环向围束纤维复合材的抗拉强度设计值（N／ $mm^{2}$ ），应根据其品种，分别按本规范表4.3.4-1、表4.3.4-2及表4.3.4-3采用；

$f_{yw0}$  -原箍筋抗拉强度设计值（ $N/mm^{2}$ ）。

# 10.9 构造规定

10.9.1 对钢筋混凝土受弯构件正弯矩区进行正截面加固时，其受拉面沿轴向粘贴的纤维复合材应延伸至支座边缘，且应在纤维复合材的端部（包括截断处）及集中荷载作用点的两侧，设置纤维复合材的U形箍（对梁）或横向压条（对板）。

<!-- 88 -->

## 10.9.2 当纤维复合材延伸至支座边缘仍不满足本规范第

10.2.5条延伸长度的规定时，应采取下列锚固措施：

1 对梁，应在延伸长度范围内均匀设置不少于三道U形箍锚固（图10.9.2a)，其中一道应设置在延伸长度端部。U形箍采用纤维复合材制作；U形箍的粘贴高度应为梁的截面高度；当梁有翼缘或有现浇楼板，应伸至其底面。U形箍的宽度，对端箍不应小于加固纤维复合材宽度的2/3，且不应小于150mm；对中间箍不应小于加固纤维复合材条带宽度的 $1/2$ ，且不应小于100mm。U形箍的厚度不应小于受弯加固纤维复合材厚度的 $1/2$ 。

2 对板，应在延伸长度范围内通长设置垂直于受力纤维方

<!-- 2 A 4 A 3 -->
![](https://web-api.textin.com/ocr_image/external/09fa019ad85b637c.jpg)

<!-- 4 5 3 $A-A$ 2 -->
![](https://web-api.textin.com/ocr_image/external/bcaf942e3b857dc1.jpg)

（a)U形箍

<!-- 5 6 3 4 4 -->
![](https://web-api.textin.com/ocr_image/external/ec0789287801d2a3.jpg)

**（b）横向压条**

图10.9.2 梁、板粘贴纤维复合材端部锚固措施

1-柱；2-U形箍；3一纤维复合材；4一板；

5一梁；6-横向压条

注：(a）图中未画压条。

<!-- 89 -->

向的压条（图10.9.2b）。压条采用纤维复合材制作。压条除应在延伸长度端部布置一道外，尚宜在延伸长度范围内再均匀布置1道～2道。压条的宽度不应小于受弯加固纤维复合材条带宽度的3/5，压条的厚度不应小于受弯加固纤维复合材厚度的1/2。

3 当纤维复合材延伸至支座边缘，遇到下列情况，应将端箍（或端部压条）改为钢材制作、传力可靠的机械锚固措施：

1）可延伸长度小于按公式（10.2.5）计算长度的一半；

2）加固用的纤维复合材为预成型板材。

**10.9.3** 当采用纤维复合材对受弯构件负弯矩区进行正截面承载力加固时，应采取下列构造措施：

1 支座处无障碍时，纤维复合材应在负弯矩包络图范围内连续粘贴；其延伸长度的截断点应位于正弯矩区，且距正负弯矩转换点不应小于1m。

2 支座处虽有障碍，但梁上有现浇板，且允许绕过柱位时，宜在梁侧4倍板厚（ $(h_{b})$ 范围内，将纤维复合材粘贴于板面上（图10.9.3-1）。

<!-- さV $\leq 4h_{b}$ 2 2 $\leq 4h_{b}$ 3 -->
![](https://web-api.textin.com/ocr_image/external/83bf133c09d214c6.jpg)

图10.9.3-1 绕过柱位粘贴纤维复合材

1一柱；2-梁；3-板顶面粘贴的纤维复合材； $h_{b}$ -板厚

3 在框架顶层梁柱的端节点处，纤维复合材只能贴至柱边缘而无法延伸时，应采用结构胶加贴L形碳纤维板或L形钢板进行粘结与锚固（图10.9.3-2）。L形钢板的总截面面积应按下式进行计算：

<!-- 90 -->

<!-- ≥1000mm 2 3 日uO08N 4 -->
![](https://web-api.textin.com/ocr_image/external/95062a5e1e4420d4.jpg)

（a）柱顶加贴L形碳纤维板锚固构造

<!-- ≥1000mm 5、 6 三uO08N Q 口 9 7 8 -->
![](https://web-api.textin.com/ocr_image/external/f7d06218f2d41b4e.jpg)

（b）柱顶加贴L形钢板锚固构造

图10.9.3-2 柱顶加贴L形碳纤维板或钢板锚固构造

1-粘贴L形碳纤维板；2-横向压条；3-纤维复合材；

4-纤维复合材围束；5-粘贴L形钢板；6-M12锚栓；

7-加焊顶板（预焊）； $8-d\geq M16$ 的6.8级锚栓；

9-胶粘于柱上的U形钢箍板

$$A_{\mathrm {a}.1}=1.2ψ_{\mathrm {f}}f_{\mathrm {f}}A_{\mathrm {f}}/f_{\mathrm {y}}\tag{10.9.3}$$

式中： $A_{a,1}$ -支座处需粘贴的L形钢板截面面积；

$\psi _{1}$  -纤维复合材的强度利用系数，按本规范第10.2.3

<!-- 91 -->

条采用；

$f_{\mathrm {f}}$ i-纤维复合材的抗拉强度设计值，按本规范第4.3.4条采用；

$A_{f}$ 1-支座处实际粘贴的纤维复合材截面面积；

$f_{y}$ y-L形钢板抗拉强度设计值。

L形钢板总宽度不宜小于0.9倍梁宽，且宜由多条L形钢板组成。

4 当梁上无现浇板，或负弯矩区的支座处需采取加强的锚固措施时，可采取胶粘L形钢板（图10.9.3-3）的构造方式。但柱中箍板的锚栓等级、直径及数量应经计算确定。当梁上有现浇板，也可采取这种构造方式进行锚固，其U形钢箍板穿过楼板处，应采用半叠钻孔法，在板上钻出扁形孔以插入箍板，再用结构胶予以封固。

<!-- 2 EuO0sN $\geq 500\mathrm {\;mm}$ 3 5 4 6 2 8 7 ≥1000mm -->
![](https://web-api.textin.com/ocr_image/external/093772d553d4f461.jpg)

图10.9.3-3 柱中部加贴L形钢板及U形钢箍板的锚固构造示例

$1-d\geq M22$ 的6.8级锚栓；2-M12锚栓；3-U形钢箍板，

胶粘于柱上；4-胶粘L形钢板；5一横向钢压条，锚于楼板上；

6-加固粘贴的纤维复合材；7-梁；8-柱

**10.9.4** 当加固的受弯构件为板、壳、墙和筒体时，纤维复合材应选择多条密布的方式进行粘贴，每一条带的宽度不应大于200mm；不得使用未经裁剪成条的整幅织物满贴。

<!-- 92 -->

**10.9.5** 当受弯构件粘贴的多层纤维织物允许截断时，相邻两层纤维织物宜按内短外长的原则分层截断；外层纤维织物的截断点宜越过内层截断点200mm以上，并应在截断点加设U形箍。

## 10.9.6 当采用纤维复合材对钢筋混凝土梁或柱的斜截面承载力进行加固时，其构造应符合下列规定：

1 宜选用环形箍或端部自锁式U形箍；当仅按构造需要设箍时，也可采用一般U形箍；

2 U形箍的纤维受力方向应与构件轴向垂直；

3 当环形箍、端部自锁式U形箍或一般U形箍采用纤维复合材条带时，其净间距 $s_{\mathrm {f},\mathrm {n}}$ （图10.9.6）不应大于现行国家标准《混凝土结构设计规范》GB 50010规定的最大箍筋间距的0.70倍，且不应大于梁高的0.25倍；

4 U形箍的粘贴高度应符合本规范第10.9.2条的规定；当U形箍的上端无自锁装置，应粘贴纵向压条予以锚固；

5 当梁的高度 $h$ 大于等于600mm时，应在梁的腰部增设一道纵向腰压带（图10.9.6)；必要时，也可在腰压带端部增设自锁装置。

<!-- ≥200mm 2 3 $h_{\mathrm {f}}$ 6 4 5 5 $s_{\mathrm {f}}$ $s_{\mathrm {f},\mathrm {n}}$ -->
![](https://web-api.textin.com/ocr_image/external/730d2654a2cd2cfe.jpg)

图10.9.6 纵向腰压带

1-纵向压条；2一板；3一梁；4-U形箍；5一纵向腰压条；

6-柱； $s_{f}-U$ 形箍的中心间距； $s_{f.n}-U$ 形箍的净间距；

$h_{\mathrm {f}}$ i一梁侧面粘贴的条带竖向高度

<!-- 93 -->

**10.9.7** 当采用纤维复合材的环向围束对钢筋混凝土柱进行正截面加固或提高延性的抗震加固时，其构造应符合下列规定：

1 环向围束的纤维织物层数，对圆形截面不应少于2层；对正方形和矩形截面柱不应少于3层；当有可靠的经验时，对采用芳纶纤维织物加固的矩形截面柱，其最少层数也可取为2层。

2 环向围束上下层之间的搭接宽度不应小于50mm，纤维织物环向截断点的延伸长度不应小于200mm，且各条带搭接位置应相互错开。

**10.9.8** 当沿柱轴向粘贴纤维复合材对大偏心受压柱进行正截面承载力加固时，纤维复合材应避开楼层梁，沿柱角穿越楼层，且纤维复合材宜采用板材；其上下端部锚固构造应采用机械锚固。同时，应设法避免在楼层处截断纤维复合材。

**10.9.9** 当采用U形箍、L形纤维板或环向围束进行加固而需在构件阳角处绕过时，其截面棱角应在粘贴前通过打磨加以圆化处理（图10.9.9）。梁的圆化半径r，对碳纤维和玻璃纤维不应小于20mm；对芳纶纤维不应小于15mm；柱的圆化半径，对碳纤维和玻璃纤维不应小于25mm；对芳纶纤维不应小于20mm。

<!-- 1 2 r -->
![](https://web-api.textin.com/ocr_image/external/5474e9d34976298a.jpg)

图10.9.9 构件截面棱角的圆化打磨

1-构件截面外表面；2-纤维复合材；r-角部圆化半径

## 10.9.10 当采用纤维复合材加固大偏心受压的钢筋混凝土柱时，其构造应符合下列规定：

1 柱的两端应增设可靠的机械锚固措施；

2 柱上端有楼板时，纤维复合材应穿过楼板，并应有足够的延伸长度。

<!-- 94 -->

# 11 预应力碳纤维复合板加固法

## 11.1 设计规定

**11.1.1** 本方法适用于截面偏小或配筋不足的钢筋混凝土受弯、受拉和大偏心受压构件的加固。本方法不适用于素混凝土构件，包括纵向受力钢筋一侧配筋率低于0.2％的构件加固。

**11.1.2** 被加固的混凝土结构构件，其现场实测混凝土强度等级不得低于C25，且混凝土表面的正拉粘结强度不得低于2.0MPa。

**11.1.3** 粘贴在混凝土构件表面上的预应力碳纤维复合板，其表面应进行防护处理。表面防护材料应对纤维及胶粘剂无害。

**11.1.4** 粘贴预应力碳纤维复合板加固钢筋混凝土结构构件时，应将碳纤维复合板受力方式设计成仅承受拉应力作用。

**11.1.5** 采用预应力碳纤维复合板对钢筋混凝土结构进行加固时，碳纤维复合板张拉锚固部分以外的板面与混凝土之间也应涂刷结构胶粘剂。

**11.1.6** 采用本方法加固的混凝土结构，其长期使用的环境温度不应高于60℃；处于特殊环境（如高温、高湿、动荷载、介质侵蚀、放射等）的混凝土结构采用本方法加固时，除应按国家现行有关标准的规定采取相应的防护措施外，尚应采用耐环境因素作用的结构胶粘剂，并按专门的工艺要求施工。

**11.1.7** 当被加固构件的表面有防火要求时，应按现行国家标准《建筑设计防火规范》GB 50016规定的耐火等级及耐火极限要求，对胶粘剂和碳纤维复合板进行防护。

**11.1.8** 采用预应力碳纤维复合板加固混凝土结构构件时，纤维复合板宜直接粘贴在混凝土表面。不推荐采用嵌入式粘贴方式。

**11.1.9** 设计应对所用锚栓的抗剪强度进行验算，锚栓的设计剪应力不得大于锚栓材料抗剪强度设计值的0.6倍。

<!-- 95 -->

### 11.1.10 采用预应力碳纤维复合板对钢筋混凝土结构进行加固时，其锚具（图11.1.10-1、图11.1.10-2、图11.1.10-3、图11.1.10-4）的张拉端和锚固端至少应有一端为自由活动端。

<!-- 3 4 5 7 6 10 9 1 10 8 8 -->
![](https://web-api.textin.com/ocr_image/external/b607900f425871e3.jpg)

图11.1.10-1 张拉前锚具平面示意图

1-张拉端锚具；2-推力架；3-导向螺杆；4-张拉支架；

5-固定端定位板；6-固定端锚具；7-M20胶锚螺栓；

8-M16螺栓；9-碳纤维复合板；10-M12螺栓；

11-预留孔，张拉完成后植入M20胶锚螺栓

<!-- 1 2 12 4 3 7 13 14 8 8 5 14 6 13 -->
![](https://web-api.textin.com/ocr_image/external/14bf3ce649352499.jpg)

图11.1.10-2 张拉前锚具纵向剖面示意图

1-张拉端锚具；2-推力架；3-导向螺杆；4-张拉支架；

5-固定端定位板；6-固定端锚具；7-M20胶锚螺栓；

8-M16螺栓；12-千斤顶；13-楔形锁固；14-6°倾斜角；

l一张拉行程；h一锚固深度，取为170mm

<!-- 7 7 6 2 -->
![](https://web-api.textin.com/ocr_image/external/bcbb0b132aec4892.jpg)

图11.1.10-3 张拉完成锚具平面示意图

1-张拉端锚具；6-固定端锚具；7-M20胶锚螺栓；9-碳纤维复合板

<!-- 96 -->

<!-- 6 ? 13 13 15 15 9 曲 i5 15 -->
![](https://web-api.textin.com/ocr_image/external/722ff0b36cdaf6f3.jpg)

图11.1.10-4 张拉完成锚具纵向剖面示意图

1-张拉端锚具；6-固定端锚具；7-M20胶锚螺栓；9--碳纤维复合板；

13-楔形锁固；15--结构胶粘剂；

L一张拉位移；h-锚固深度，取为170mm

## 11.2 预应力碳纤维复合板加固受弯构件

11.2.1 当采用预应力碳纤维复合板对梁、板等受弯构件进行加固时，其预应力损失应按下列规定计算：

### 1 锚具变形和碳纤维复合板内缩引起的预应力损失值 $\sigma _{l1}:$ 

$$\sigma _{l1}=\frac {a}{l}E_{f}\tag{11.2.1-1}$$

式中：a-张拉锚具变形和碳纤维复合板内缩值（mm)，应按表11.2.1采用；

l-张拉端至锚固端之间的净距离（mm)；

$E_{1}$ 1-碳纤维复合板的弹性模量（MPa）。

**表11.2.1 锚具类型和预应力碳纤维复合板内缩值a(mm）**

<table border="1" ><tr>
<td>锚具类型</td>
<td>a</td>
</tr><tr>
<td>平板锚具</td>
<td>2</td>
</tr><tr>
<td>波形锚具</td>
<td>1</td>
</tr></table>

### 2 预应力碳纤维复合板的松弛损失 $σ_{12}:$ 

$$\sigma _{l2}=r\sigma _{con}\tag{11.2.1-2}$$

式中：r-松弛损失率，可近似取2.2％。

# 3 混凝土收缩和徐变引起的预应力损失值 $σ_{l}:$ 

$$\sigma _{t3}=\frac {55+300\sigma _{\mathrm {pc}}/f_{\mathrm {cu}}^{\prime }}{1+15\rho }\tag{11.2.1-3}$$

<!-- 97 -->

式中： $σ_{\mathrm {pc}}$  -预应力碳纤维复合板处的混凝土法向压应力；

$ρ$  -预应力碳纤维复合板和钢筋的配筋率，其计算公式为： $\rho =(A_{f}E_{f}/E_{s0}+A_{s0})/bh_{0};$ 

$f_{\mathrm {cu}}^{\prime }-$  施加预应力时的混凝土立方体抗压强度。

# 4 由季节温差造成的温差损失 $σ_{l4}$ 

$$\sigma _{14}=\Delta T\vert \alpha _{f}-\alpha _{c}\vert E_{f}\tag{11.2.1-4}$$

式中： $\Delta T$ -年平均最高（或最低）温度与预应力碳纤维复合材张拉锚固时的温差；

$\alpha _{f}、\alpha _{c}$ --碳纤维复合板、混凝土的轴向温度膨胀系数。 $α_{f}$ 可取为 $1\times 10^{-6}/{}^{\circ }\mathrm {C};\alpha _{\mathrm {c}}$ 可取为 $1\times 10^{-5}/{}^{\circ }\mathrm {C}$ 

11.2.2 受弯构件加固后的相对界限受压区高度 $ξ_{\mathrm {b},\mathrm {f}}$ 可采用下式计算，即取加固前控制值的0.85倍：

$$\xi _{b,f}=0.85\xi _{b}\tag{11.2.2}$$

式中： $ξ_{b}$ -构件加固前的相对界限受压区高度，按现行国家标准《混凝土结构设计规范》GB 50010的规定计算。

11.2.3 采用预应力碳纤维复合板对梁、板等受弯构件进行加固时，除应符合现行国家标准《混凝土结构设计规范》GB 50010正截面承载力计算的基本假定外，尚应符合下列补充规定：

1 构件达到承载能力极限状态时，粘贴预应力碳纤维复合板的拉应变 $\varepsilon _{\mathrm {f}}$ 应按截面应变保持平面的假设确定；

2碳纤维复合板应力 $σ_{\mathrm {f}}$ 取等于拉应变 $\varepsilon _{\mathrm {f}}$ i与弹性模量 $E_{f}$ 的乘

<!-- $A_{s0}^{\prime }$ $文$ $h_{0}$ $h$ o $A_{s0}$ $A_{\mathrm {f}}$ 1 b -->
![](https://web-api.textin.com/ocr_image/external/f1f8318089ec6299.jpg)

<!-- $α_{1}f_{\infty }$ $-f_{y0}^{\prime }A_{w0}^{\prime }$ $x$ $M$ $f_{y0}A_{s0}$ $f_{\mathrm {r}}A_{\mathrm {f}}$ -->
![](https://web-api.textin.com/ocr_image/external/3c806e827bd679c3.jpg)

图11.2.3 矩形截面正截面受弯承载力计算

<!-- 98 -->

积；

3 在达到受弯承载力极限状态前，预应力碳纤维复合板与混凝土之间的粘结不致出现剥离破坏。

11.2.4 在矩形截面受弯构件的受拉边混凝土表面上粘贴预应力碳纤维复合板进行加固时，其锚具设计所采取的预应力纤维复合板与混凝土相粘结的措施，仅作为安全储备，不考虑其在结构计算中的粘结作用。在这一前提下，其正截面承载力应符合下列规定：

$$M\leq \alpha _{1}f_{co}bx(h-\frac {x}{2})+f_{y0}^{\prime }A_{so}^{\prime }(h-a^{\prime })-f_{y0}A_{so}(h-h_{0})$$

(11.2.4-1)

$$\alpha _{1}f_{c0}bx=f_{f}A_{f}+f_{y0}A_{y0}-f_{y0}^{\prime }A_{s0}^{\prime }\tag{11.2.4-2}$$

$$2a^{\prime }\leq x\leq \xi _{b,f}h_{0}\tag{11.2.4-3}$$

式中：M-弯矩（包括加固前的初始弯矩）设计值（ $(kN\cdot m)$ ,

$α_{1}$  -计算系数：当混凝土强度等级不超过C50时，取 $\alpha _{1}=1.0$ ，当混凝土强度等级为C80时，取 $\alpha _{1}=$ 0.94，其间按线性内插法确定；

$f_{\mathrm {co}}$  --混凝土轴心抗压强度设计值 $(N/mm^{2})$ 

x-混凝土受压区高度（mm)；

$b$ 、 $h$  -矩形截面的宽度和高度（mm)；

$f_{y0}、$ $f_{y0}^{\prime }-$ -受拉钢筋和受压钢筋的抗拉、抗压强度设计值( $N/mm^{2}$  );

$A_{s0}$  $A_{s0}^{\prime }$ -受拉钢筋和受压钢筋的截面面积（ $\mathrm {mm}^{2}$ ）；

$a^{\prime }$  -纵向受压钢筋合力点至混凝土受压区边缘的距离(mm);

$h_{0}$  o-构件加固前的截面有效高度（mm)；

$f_{\mathrm {f}}$  -碳纤维复合板的抗拉强度设计值 $\mathrm {N}/\mathrm {mm}^{2}$ ）；

$A_{f}$ 1-预应力碳纤维复合材的截面面积（ $\mathrm {mm}^{2}$ ）。

加固设计时，可根据公式（11.2.4-1）计算出混凝土受压区的高度x，然后代入公式（11.2.4-2)，即可求出受拉面应粘贴的预应力碳纤维复合板的截面面积 $A_{f}$  。

<!-- 99 -->

11.2.5 对翼缘位于受压区的T形截面受弯构件的受拉面粘贴预应力碳纤维复合板进行受弯加固时，应按本规范第11.2.2条至第11.2.4条的规定和现行国家标准《混凝土结构设计规范》GB 50010中关于T形截面受弯承载力的计算方法进行计算。

**11.2.6** 采用预应力碳纤维复合板加固的钢筋混凝土受弯构件，应进行正常使用极限状态的抗裂和变形验算，并进行预应力碳纤维复合板的应力验算。受弯构件的挠度验算按现行国家标准《混凝土结构设计规范》GB 50010的规定执行。

**11.2.7** 采用预应力碳纤维复合板进行加固的钢筋混凝土受弯构件，其抗裂控制要求可按现行国家标准《混凝土结构设计规范》GB 50010确定。

11.2.8 在荷载效应的标准组合下，当受拉边缘混凝土名义拉应力 $σ_{\mathrm {ck}}-σ_{\mathrm {pc}}\leq f_{\mathrm {tk}}$ 时，抗裂验算可按现行国家标准《混凝土结构设计规范》GB 50010的方法进行；当受拉边缘混凝土名义拉应力 $σ_{\mathrm {ck}}-σ_{\mathrm {pc}}>f_{\mathrm {tk}}$ 时，在荷载效应的标准组合并考虑长期作用影响的最大裂缝宽度应按下列公式计算：

$$w_{\max }=1.9\psi \frac {\sigma _{\mathrm {sk}}}{E_{\mathrm {s}}}\left(1.9c+0.08\frac {d_{\mathrm {eq}}}{\rho _{\mathrm {te}}}\right)\tag{11.2.8-1}$$

$$ψ=1.1-0.65\frac {f_{\mathrm {tk}}}{\rho _{\mathrm {te}}\sigma _{\mathrm {sk}}}\tag{11.2.8-2}$$

$$d_{eq}=\frac {\sum n_{i}d_{i}^{2}}{\sum n_{i}v_{i}d_{i}}\tag{11.2.8-3}$$

$$\rho _{te}=\frac {A_{s}+A_{f}E_{f}/E_{s}}{A_{te}}\tag{11.2.8-4}$$

$$\sigma _{sk}=\frac {M_{k}\pm M_{2}-N_{p0}(z-e_{p})}{(A_{f}E_{f}/E_{s}+A_{s})z}\tag{11.2.8-5}$$

$$z=[0.87-0.12(1-\gamma _{f}^{\prime })(\frac {h_{0}}{e})^{2}]h_{0}\tag{11.2.8-6}$$

$$e=e_{p}+\frac {M_{k}\pm M_{2}}{N_{p0}}\tag{11.2.8-7}$$

<!-- 100 -->

式中： $ψ$  -裂缝间纵向受拉钢筋应变不均匀系数：当 $ψ<0.2$ 时，取 $\psi =0.2;$ 当 $ψ>1.0$ 时，取 $ψ=1.$ $.0$ ；对直接承受重复荷载的构件，取 $ψ=1.0$ 

$σ_{\mathrm {sk}}$  -按荷载准永久组合计算的受弯构件纵向受拉钢筋的等效应力（ $N/mm^{2}$ ）；

$E_{s}$ s-钢筋的弹性模量（ $\mathrm {N}/\mathrm {mm}^{2}$ ）；

$E_{f}$ 1-预应力碳纤维复合板的弹性模量（ $(N/mm^{2})$ 

c--最外层纵向受拉钢筋外边缘至受拉区底边的距离（mm)；当 $c<20$ 时，取 $c=20$ ；当 $c>65$ 时，取c $=65$ ;

$ρ_{\mathrm {te}}$ c-按有效受拉混凝土截面面积计算的纵向受拉钢筋的等效配筋率；

$A_{\mathrm {f}}$ 1-预应力碳纤维复合板的截面面积（ $\mathrm {mm}^{2}$ ）；

$A_{\mathrm {te}}$  -有效受拉混凝土截面面积 $\mathrm {mm}^{2}$ ），受弯构件取 $A_{\mathrm {te}}$ $=0.5bh+(b_{f}-b)h_{f}$ ，其中 $b_{f}$ 、 $h_{\mathrm {f}}$ 为受拉翼缘的宽度、高度；

$d_{eq}$ -受拉区纵向钢筋的等效直径（mm)；

$d_{i}$ i-受拉区第i种纵向钢筋的公称直径（mm)；

$n_{i}$ ;-受拉区第i种纵向钢筋的根数；

$v_{i}$ i-受拉区第i种纵向钢筋的相对粘结特性系数：光圆钢筋为0.7；带肋钢筋为1.0；

$M_{k}$ k-按荷载效应的标准组合计算的弯矩值（ $kN\cdot m$ )；

$M_{2}$ 2-后张法预应力混凝土超静定结构构件中的次弯矩（ $kN\cdot m)$  ，应按国家标准《混凝土结构设计规范》GB 50010-2010第10.1.5条确定；

$N_{p0}$ -纵向钢筋和预应力碳纤维复合板的合力（kN)；

z-受拉区纵向钢筋和预应力碳纤维复合板合力点至截面受压区合力点的距离（mm)；

$\gamma _{f}^{\prime }$ i-受压翼缘截面面积与腹板有效截面面积的比值，计

<!-- 101 -->

算公式为 $\gamma _{f}^{\prime }=\frac {(b_{f}^{\prime }-b)h_{f}^{\prime }}{bh_{0}};$ 

$b_{f}^{\prime }、$ $h_{\mathrm {f}}^{\prime }$ -受压区翼缘的宽度、高度（mm)，当 $h_{f}^{\prime }>0.2h_{0}$ 时，取 $h_{f}^{\prime }=0.2h_{0}$ .

$e_{\mathrm {p}}$  -混凝土法向预应力等于零时 $N_{p0}$ 的作用点至受拉区纵向钢筋合力点的距离（mm）。

11.2.9 采用预应力碳纤维复合板加固的钢筋混凝土受弯构件，其抗弯刚度 $B_{s}$ ，应按下列方法计算：

1 不出现裂缝的受弯构件：

$$B_{s}=0.85E_{c}I_{0}\tag{11.2.9-1}$$

2 出现裂缝的受弯构件：

$$B_{s}=\frac {0.85E_{c}I_{0}}{k_{cr}+(1-k_{cr})w}\tag{11.2.9-2}$$

$$k_{cr}=\frac {M_{cr}}{M_{k}}\tag{11.2.9-3}$$

$$w=(1.0+\frac {0.21}{\alpha _{E}\overline {\rho }})(1.0+0.45\gamma _{f})-0.7\tag{11.2.9-4}$$

$$M_{cr}=(\sigma _{pc}+\gamma f_{tk})W_{0}\tag{11.2.9-5}$$

式中： $E_{c}$ -混凝土的弹性模量 $(N/mm^{2}$ ）

$I_{0}$  换算截面惯性矩（( $\mathrm {mm}^{4}$ );

$α_{E}$  -纵向受拉钢筋弹性模量与混凝土弹性模量的比值，计算公式为： $\alpha _{E}=E_{s}/E_{c};$ 

$\overline {\rho }$  -纵向受拉钢筋的等效配筋率， $\overline {\rho }=(A_{f}E_{f}/E_{s}+A_{s})/$ $(bh_{0});$ 

$γ_{\mathrm {f}}$  -受拉翼缘截面面积与腹板有效截面面积的比值；

$k_{cr}$  -受弯构件正截面的开裂弯矩 $M_{cr}$ 与弯矩 $M_{k}$ 的比值，当 $κ_{\mathrm {cr}}>1$ $.0$ 时，取 $k_{cr}=1.0;$ 

$\sigma _{pc}$  -扣除全部预应力损失后，由预加力在抗裂边缘产生的混凝土预压应力 $(N/mm^{2})$ 

<!-- 102 -->

γ--混凝土构件的截面抵抗矩塑性影响系数，应按现行国家标准《混凝土结构设计规范》GB 50010的规定计算；

fk-混凝土抗拉强度标准值（N/m㎡）。

## 11.3 构造要求

**11.3.1** 预应力碳纤维复合板加固用锚具可采用平板锚具，也可采用带小齿齿纹锚具（尖齿齿纹锚具和圆齿齿纹锚具）等。

**11.3.2** 设计普通平板锚具的构造时，其盖板和底板的厚度应分别不小于14mm和10mm；其加压螺栓的公称直径不应小于22mm（图11.3.2-1、图11.3.2-2）。

<!-- 2 3 1 0 4 -->
![](https://web-api.textin.com/ocr_image/external/1468c9a7cfc7ea80.jpg)

图11.3.2-1 碳纤维板平板锚具

1--螺栓孔；2-盖板；3-碳纤维板；4-底板

<!-- 240 30 60 60 60 30 2 1221 1221 1221 17 0EI 2 -->
![](https://web-api.textin.com/ocr_image/external/c9501989d505972b.jpg)

图11.3.2-2 平板锚具盖板和底板平面

11.3.3 设计尖齿齿纹锚具的构造时，其齿深宜为0.3mm～0.5mm，齿间距宜为0.6mm~1.0mm（图 11.3.3-1、图11.3.3-2)。

<!-- 103 -->

<!-- F 0 2 f $f$ b $\xrightarrow {b_{1}}$ -->
![](https://web-api.textin.com/ocr_image/external/64dcc767378dbeb7.jpg)

图11.3.3-1 尖齿齿纹锚具示意图

1-碳纤维复合板；2-夹具；F-锚具的夹紧力； $f$ 一锚具摩擦力；

a-锚具宽度；b-锚具齿纹长度； $b_{1}$ 1一齿间距

<!-- 1 2 α 8 $B$ -->
![](https://web-api.textin.com/ocr_image/external/5c4e5f499896ef55.jpg)

图11.3.3-2 尖齿齿纹锚具单齿示意图

1-碳纤维复合板；2-锚具；a一左侧齿纹与水平方向的夹角；

$\beta$ -右侧齿纹与水平方向的夹角

### 11.3.4 尖齿齿纹锚具摩擦力可按下式进行计算：

$$f=2\mu F\frac {\sin \alpha +\sin \beta }{\cos \alpha \times \sin \beta +\cos \beta \times \sin \alpha }\tag{11.3.4}$$

式中：F-锚具的夹紧力（kN)；

$μ$  碳纤维板与锚具之间的摩擦系数；

a左侧齿纹与水平方向的夹角；

$\beta$  -右侧齿纹与水平方向的夹角。

<!-- 104 -->

11.3.5 设计圆齿齿纹锚具的构造时，其齿深宜为0.3mm～0.5mm，齿间距宜为0.6mm~1.0mm（图11.3.5-1、图11.3.5-2)。

<!-- F 2 f b $b_{1}$ -->
![](https://web-api.textin.com/ocr_image/external/2a5a25a29a060788.jpg)

图11.3.5-1 圆齿齿纹锚具示意图

1-碳纤维复合板；2-锚具；F--锚具的夹紧力；

f-锚具摩擦力；b-锚具齿纹长度； $b_{1}$ 1-齿间距

<!-- α 人 2 1 -->
![](https://web-api.textin.com/ocr_image/external/b532902a010f416c.jpg)

图11.3.5-2 圆齿齿纹锚具单齿示意图

1-碳纤维复合板；2-锚具；a-齿纹弧度圆心角；r-齿纹半径

### 11.3.6 圆齿齿纹锚具摩擦力可按下式进行计算：

$$f=\mu F\frac {\alpha }{\sin (\alpha /2)}\tag{11.3.6}$$

式中：F-锚具的夹紧力（kN)；

μ-碳纤维板与锚具之间的摩擦系数；

α-齿纹弧度圆心角。

11.3.7 预应力碳纤维复合材的宽度宜为100mm，对截面宽度

<!-- 105 -->

较大的构件，可粘贴多条预应力碳纤维复合材进行加固。

11.3.8 锚具的开孔位置和孔径应根据实际工程确定，孔距和边距应符合国家现行有关标准的规定。

**11.3.9** 对于平板锚具，锚具表面粗糙度 $25\mu m\leq R_{a}\leq 50\mu m$ ,80 $)\mu m\leq R_{y}\leq 150\mu m,60\mu m\leq R_{z}\leq 100\mu m。$ 

**11.3.10** 为了防止尖齿齿纹锚具将预应力碳纤维复合板剪断，该类锚具在尖齿处应进行倒角处理（图11.3.3-2）。

11.3.11 对圆齿齿纹锚具，为防止预应力碳纤维复合板在锚具出口处因与锚具摩擦而产生断丝现象，锚具在端部切线方向应与预应力碳纤维复合板受拉力方向平行。

**11.3.12** 现场施工时，在锚具与预应力碳纤维复合材之间宜粘贴2层～4层碳纤维织物作为垫层（图11.3.12)，并在锚具、预应力碳纤维复合材以及垫层上均应涂刷高强快固型结构胶，并在凝固前迅速将夹具锚紧，以防止预应力碳纤维复合板与锚具间的滑移。

<!-- 1 2 3 2 4 -->
![](https://web-api.textin.com/ocr_image/external/60c028b48b935514.jpg)

图11.3.12 锚具内加贴的碳纤维织物垫层

1-盖板；2-碳纤维布垫片；3-预应力碳纤维板；4-底板

<!-- 106 -->

## 11.4 设计对施工的要求

**11.4.1** 采用本方法加固在施加预应力前，可不采取卸除作用在被加固结构上活荷载的措施。

**11.4.2** 预应力碳纤维复合材的张拉控制应力值 $σ_{\text {con}}$ 宜为碳纤维复合材抗拉强度设计值 $f_{\mathrm {f}}$ i的0.6倍～0.7倍。

**11.4.3** 对外露的锚具应采取防腐措施加以防护。

**11.4.4** 锚固和张拉端的碳纤维应平直、无表面缺陷。

**11.4.5** 当张拉过程中发现有明显滑移现象或达不到设计张拉应力时，应调整螺栓紧固力后重新张拉。当张拉过程顺利且达到设计应力后，松开张拉装置，涂布胶粘剂，二次张拉至设计应力值。

<!-- 107 -->

# 12 增设支点加固法

## 12.1 设计规定

12.1.1 本方法适用于梁、板、桁架等结构的加固。

12.1.2 本方法按支承结构受力性能的不同可分为刚性支点加固法和弹性支点加固法两种。设计时，应根据被加固结构的构造特点和工作条件选用其中一种。

**12.1.3** 设计支承结构或构件时，宜采用有预加力的方案。预加力的大小，应以支点处被支顶构件表面不出现裂缝和不增设附加钢筋为度。

**12.1.4** 制作支承结构和构件的材料，应根据被加固结构所处的环境及使用要求确定。当在高湿度或高温环境中使用钢构件及其连接时，应采用有效的防锈、隔热措施。

## 12.2 加固计算

12.2.1 采用刚性支点加固梁、板时，其结构计算应按下列步骤进行：

1 计算并绘制原梁的内力图；

2 初步确定预加力（卸荷值），并绘制在支承点预加力作用下梁的内力图；

3 绘制加固后梁在新增荷载作用下的内力图；

4 将上述内力图叠加，绘出梁各截面内力包络图；

5 计算梁各截面实际承载力；

6 调整预加力值，使梁各截面最大内力值小于截面实际承载力；

7 根据最大的支点反力，设计支承结构及其基础。

**12.2.2** 采用弹性支点加固梁时，应先计算出所需支点弹性反力的大小，然后根据此力确定支承结构所需的刚度，并应按下列步骤进行：

<!-- 108 -->

1 计算并绘制原梁的内力图；

2 绘制原梁在新增荷载下的内力图；

3 确定原梁所需的预加力（卸荷值），并由此求出相应的弹性支点反力值R；

4 根据所需的弹性支点反力R及支承结构类型，计算支承结构所需的刚度；

5 根据所需的刚度确定支承结构截面尺寸，并验算其地基基础。

## 12.3 构造规定

### 12.3.1 采用增设支点加固法新增的支柱、支撑，其上端应与被加固的梁可靠连接，并应符合下列规定：

1 湿式连接：

当采用钢筋混凝土支柱、支撑为支承结构时，可采用钢筋混凝土套箍湿式连接（图12.3.1a)；被连接部位梁的混凝土保护层应全部凿掉，露出箍筋；起连接作用的钢筋箍可做成II形；也可做成Γ形，但应卡住整个梁截面，并与支柱或支撑中的受力筋焊接。钢筋箍的直径应由计算确定，但不应少于2根直径为12mm的钢筋。节点处后浇混凝土的强度等级，不应低于C25。

### 2 干式连接：

当采用型钢支柱、支撑为支承结构时，可采用型钢套箍干式连接（图12.3.1b）。

#### 12.3.2 增设支点加固法新增的支柱、支撑，其下端连接，当直接支承于基础上时，可按一般地基基础构造进行处理；当斜撑底部以梁、柱为支承时，可采用下列构造：

1 对钢筋混凝土支撑，可采用湿式钢筋混凝土围套连接（图12.3.2a）。对受拉支撑，其受拉主筋应绕过上、下梁（柱），并采用焊接。

2 对钢支撑，可采用型钢套箍干式连接（图12.3.2b）。

<!-- 109 -->

<!-- 2 3 3 5 4 4. -->
![](https://web-api.textin.com/ocr_image/external/a4fa49964cc81d6f.jpg)

<!-- 3 1 2 2 6 -->
![](https://web-api.textin.com/ocr_image/external/22f90dcd86e720a7.jpg)

（a）钢筋混凝土套箍湿式连接

<!-- 0 7 9 8 -->
![](https://web-api.textin.com/ocr_image/external/d724ad59f3b8e62e.jpg)

<!-- 9 8 -->
![](https://web-api.textin.com/ocr_image/external/dbe75af9b5986eb2.jpg)

<!-- 。 9 8 10 -->
![](https://web-api.textin.com/ocr_image/external/cd4a90c859453549.jpg)

**（b）型钢套箍干式连接**

图12.3.1 支柱、支撑上端与原结构的连接构造

1-被加固梁；2-后浇混凝土；3-连接筋；4-混凝土支柱；

5-焊缝；6-混凝土斜撑；7-钢支柱；8-缀板；

9-短角钢；10-钢斜撑

<!-- 110 -->

<!-- 2 3 -->
![](https://web-api.textin.com/ocr_image/external/d3518a6385cdae54.jpg)

<!-- 5 4 -->
![](https://web-api.textin.com/ocr_image/external/a426168e343505ef.jpg)

<!-- 4. -->
![](https://web-api.textin.com/ocr_image/external/3ba2aef48170fa0a.jpg)

<!-- 3 2 -->
![](https://web-api.textin.com/ocr_image/external/48573c0a15ee9794.jpg)

<!-- 5 一 6 7 -->
![](https://web-api.textin.com/ocr_image/external/c8bafab88f74a596.jpg)

<!-- 7 6 -->
![](https://web-api.textin.com/ocr_image/external/5074bd413f925a4e.jpg)

（a）钢筋混凝土围套湿式连接

<!-- 8 7 6 $10$ 9 11 8 11 -->
![](https://web-api.textin.com/ocr_image/external/31f55348328a6fb2.jpg)

<!-- 8 12 7 13 -->
![](https://web-api.textin.com/ocr_image/external/cc90aa1ecf8de365.jpg)

**（b）型钢套箍干式连接**

图12.3.2 斜撑底部与梁柱的连接构造

1-后浇混凝土；2-受拉钢筋；3-混凝土拉杆；4-后浇混凝土套箍；

5-混凝土斜撑；6-短角钢；7-螺栓；8-型钢套箍；9-缀板；

10-钢斜拉杆；11-被加固梁；12-钢斜撑；13-节点板

<!-- 111 -->

# 13 预张紧钢丝绳网片-聚合物砂浆面层加固法

## 13.1 设计规定

13.1.1 本方法适用于钢筋混凝土梁、柱、墙等构件的加固，但本规范仅对受弯构件的加固作出规定。本方法不适用于素混凝土构件，包括纵向受拉钢筋一侧配筋率小于0.2％的构件加固。

**13.1.2** 采用本方法时，原结构、构件按现场检测结果推定的混凝土强度等级不应低于C15级，且混凝土表面的正拉粘结强度不应低于1.5MPa。

**13.1.3** 采用钢丝绳网片-聚合物砂浆面层加固混凝土结构构件时，应将网片设计成仅承受拉应力作用，并能与混凝土变形协调、共同受力。

**13.1.4** 钢丝绳网片-聚合物砂浆面层应采用下列构造方式对混凝土结构构件进行加固：

1 梁和柱，应采用三面或四面围套的面层构造（图13.1.4a和b)；

2 板和墙，宜采用对称的双面外加层构造（图13.1.4d）。当采用单面的面层构造（图13.1.4c）时，应加强面层与原构件的锚固与拉结。

13.1.5 钢丝绳网片安装时，应施加预张紧力；预张紧应力大小取 $0.3f_{rw}$ ，，允许偏差为±10%， $f_{\mathrm {rw}}$ 为钢丝绳抗拉强度设计值。施加预张紧力的工序及其施力值应标注在设计、施工图上，不得疏漏，以确保其安装后能立即与原结构共同工作。

13.1.6 采用本方法加固的混凝土结构，其长期使用的环境温度不应高于 $60^{\circ }C$ 。处于特殊环境下（如介质腐蚀、高温、高湿、放射等）的混凝土结构，其加固除应采用耐环境因素作用的聚合物配制砂浆外，尚应符合现行国家标准《工业建筑防腐蚀设计规

<!-- 112 -->

<!-- 2 3 4 -->
![](https://web-api.textin.com/ocr_image/external/5024fe48f439dcd5.jpg)

（a）四面围套面层

<!-- 3 5 3 2 4 -->
![](https://web-api.textin.com/ocr_image/external/2d51540e91e968b5.jpg)

（b）三面围套面层

<!-- 3 5 2 1 4 -->
![](https://web-api.textin.com/ocr_image/external/e8d412c14f91bba9.jpg)

（c）单面层

<!-- 5 3 5 2 1 1 4 -->
![](https://web-api.textin.com/ocr_image/external/4c4f3ce1363d5af5.jpg)

（d）双面层

图13.1.4 钢丝绳网片-聚合物砂浆面层构造示意图

1·固定板；2-钢丝绳网片；3-原钢筋；

4-聚合物砂浆面层；5-胶粘型锚栓

范》GB 50046的规定，并采取相应的防护措施。

13.1.7 采用本方法加固时，应采取措施卸除或大部分卸除作用在结构上的活荷载。

**13.1.8** 当被加固结构、构件的表面有防火要求时，应按现行国家标准《建筑设计防火规范》GB 50016规定的耐火等级及耐火极限要求，对钢丝绳网片-聚合物改性水泥砂浆外加层进行防护。

## 13.2 受弯构件正截面加固计算

13.2.1 采用钢丝绳网片-聚合物砂浆面层对受弯构件进行加固时，除应符合现行国家标准《混凝土结构设计规范》GB 50010正截面承载力计算的基本假定外，尚应符合下列规定：

<!-- 113 -->

1 构件达到受弯承载能力极限状态时，钢丝绳网片的拉应变 $\varepsilon _{\mathrm {rw}}$ 可按截面应变保持平面的假设确定；

2 钢丝绳网片应力 $σ_{\mathrm {rw}}$ ，可近似取等于拉应变 $\varepsilon _{rw}$ 与弹性模量 $E_{rw}$  的乘积；

3 当考虑二次受力影响时，应按构件加固前的初始受力情况，确定钢丝绳网片的滞后应变；

4 在达到受弯承载能力极限状态前，钢丝绳网与混凝土之间不出现粘结剥离破坏；

5 对梁的不同面层构造，统一采用仅按梁的受拉区底面有面层的计算简图，但在验算梁的正截面承载力时，应引入修正系数 $\eta _{rl}$ 考虑梁侧面围套内钢丝绳网片对承载力提高的作用。

13.2.2 受弯构件加固后的相对界限受压区高度 $ξ_{\mathrm {b},\mathrm {rw}}$ w应按下式计算，即加固前控制值的0.85倍采用：

$$\xi _{b,rw}=0.85\xi _{b}\tag{13.2.2}$$

式中： $\xi _{b}$ -构件加固前的相对界限受压区高度，按现行国家标准《混凝土结构设计规范》GB 50010的规定计算。

13.2.3 矩形截面受弯构件采用钢丝绳网片-聚合物砂浆面层进行加固时（图13.2.3)，其正截面承载力应按下列公式确定：

$$M\leq \alpha _{1}f_{co}bx(h-\frac {x}{2})+f_{y0}^{\prime }A_{so}^{\prime }(h-a^{\prime })-f_{y0}A_{so}(h-h_{0})$$

(13.2.3-1)

$$\alpha _{1}f_{c0}bx=f_{y0}A_{s0}+\eta _{rl}\psi _{rw}f_{rw}A_{rw}-f_{y0}^{\prime }A_{s0}^{\prime }\tag{13.2.3-2}$$

$$\psi _{rw}=\frac {(0.8\varepsilon _{cu}h/x)-\varepsilon _{cu}-\varepsilon _{rw.0}}{f_{rw}/E_{rw}}\tag{13.2.3-3}$$

$$2a^{\prime }\leq x\leq \xi _{b.rw}h_{0}\tag{13.2.3-4}$$

式中：M-构件加固后的弯矩设计值（ $kN\cdot m)$ ；

x-等效矩形应力图形的混凝土受压区高度（mm)；

b、 $h$  矩形截面的宽度和高度（mm)；

<!-- 114 -->

$f_{\mathrm {rw}}$ w-钢丝绳网片抗拉强度设计值 $N/mm^{2}$ ）

$A_{rw}$ -钢丝绳网片受拉截面面积（ $mm^{2}$ ）；

$a^{\prime }$ '-纵向受压钢筋合力点至混凝土受压区边缘的距离(mm);

$h_{0}$  o-构件加固前的截面有效高度（mm)；

$\eta _{rl}$  -考虑梁侧面围套 $\boldsymbol {h}_{\mathrm {rl}}$ 高度范围内配有与梁底部相同的受拉钢丝绳网片时，该部分网片对承载力提高的系数；对围套式面层按表13.2.3的规定值采用；对单面面层，取 $\eta _{rl}=1.0;$ 

$h_{\mathrm {rl}}$  一自梁侧面受拉区边缘算起，配有与梁底部相同的受拉钢丝绳网片的高度（mm)；设计时应取 $h_{\mathrm {rl}}$ 小于等于0.25h；

$ψ_{\mathrm {rw}}$  -考虑受拉钢丝绳网片的实际拉应变可能达不到设计值而引入的强度利用系数；当 $ψ_{\mathrm {rw}}$ 大于1.0时，取 $ψ_{\mathrm {rw}}$ 等于1.0；

$\varepsilon _{\mathrm {cu}}$ u-混凝土极限压应变，取 $\varepsilon _{cu}=0.$ $.0033$ 

$\varepsilon _{\mathrm {rw},0}$  考虑二次受力影响时，钢丝绳网片的滞后应变，按本规范第13.2.4条的规定计算。若不考虑二次受力影响，取 $\varepsilon _{\mathrm {rw},0}=0$ 。

**表13.2.3 梁侧面** $\boldsymbol {h}_{\mathrm {rl}}$ **高度范围配置网片的承载力提高系数**

<table border="1" ><tr>
<td>$h/b$ $h_{\mathrm {rl}}/h$</td>
<td>1.0</td>
<td>1.5</td>
<td>2.0</td>
<td>2.5</td>
<td>3.0</td>
<td>3.5</td>
<td>4.0</td>
<td>4.5</td>
</tr><tr>
<td>0.05</td>
<td>1.09</td>
<td>1.14</td>
<td>1.18</td>
<td>1.23</td>
<td>1.28</td>
<td>1.32</td>
<td>1.37</td>
<td>1.41</td>
</tr><tr>
<td>0.10</td>
<td>1.17</td>
<td>1.25</td>
<td>1.34</td>
<td>1.42</td>
<td>1.50</td>
<td>1.59</td>
<td>1.67</td>
<td>1.76</td>
</tr><tr>
<td>0.15</td>
<td>1.23</td>
<td>1.34</td>
<td>1.46</td>
<td>1.57</td>
<td>1.69</td>
<td>1.80</td>
<td>1.92</td>
<td>2.03</td>
</tr><tr>
<td>0.20</td>
<td>1.28</td>
<td>1.42</td>
<td>1.56</td>
<td>1.70</td>
<td>1.83</td>
<td>1.97</td>
<td>2.11</td>
<td>2.25</td>
</tr><tr>
<td>0.25</td>
<td>1.32</td>
<td>1.47</td>
<td>1.63</td>
<td>1.79</td>
<td>1.95</td>
<td>2.10</td>
<td>2.26</td>
<td>2.42</td>
</tr></table>

<!-- 115 -->

<!-- b $f_{y0}^{\prime }A_{s0}^{\prime }$ $α_{1}f_{c0}bx$ $h_{0}$ $h^{\prime }$ M $h_{\mathrm {rl}}$ $\stackrel {{T_{rw}}}{{=}}_{f_{y0}}A_{s0}$ $b'$ $f_{\mathrm {rw}}A_{\mathrm {rw}}$ -->
![](https://web-api.textin.com/ocr_image/external/3073e30d8dd86c48.jpg)

（a）围套式外加层原计算图

<!-- b $f_{y0}^{\prime }A_{\infty }^{\prime }$ $α_{\mathrm {L}}f_{\mathrm {e}0}$ bx $h_{0}$ $h$ $h^{\prime }$ M $f_{y0}A_{w0}$ $\overrightarrow {η_{\mathrm {rl}}f_{\mathrm {rw}}}A_{\mathrm {rw}}$ -->
![](https://web-api.textin.com/ocr_image/external/0a5d4d4536c71e21.jpg)

（b）本规范采用的计算图

图13.2.3 受弯构件正截面承载力计算

### 13.2.4 当考虑二次受力影响时，钢丝绳网片的滞后应变 $\varepsilon _{rw,0}$ 应按下式计算：

$$\varepsilon _{rw,0}=\frac {\alpha _{rw}M_{0k}}{E_{s0}A_{s0}h_{0}}\tag{13.2.4}$$

式中： $M_{0k}$ -加固前受弯构件验算截面上原作用的弯矩标准值；

$E_{\mathrm {s}0}$ -原钢筋的弹性模量；

$α_{\mathrm {rw}}$  综合考虑受弯构件裂缝截面内力臂变化、钢筋拉应变不均匀以及钢筋排列影响的计算系数，按表13.2.4的规定采用。

<!-- 116 -->

**表13.2.4 计算系数** $\alpha _{rw}$ **值**

<table border="1" ><tr>
<td>$ρ_{\mathrm {te}}$</td>
<td>≤0.007</td>
<td>0.010</td>
<td>0.020</td>
<td>0.030</td>
<td>0.040</td>
<td>$\geq$ $0$.060</td>
</tr><tr>
<td>单排钢筋</td>
<td>0.70</td>
<td>0.90</td>
<td>1.15</td>
<td>1.20</td>
<td>1.25</td>
<td>1.30</td>
</tr><tr>
<td>双排钢筋</td>
<td>0.75</td>
<td>1.00</td>
<td>1.25</td>
<td>1.30</td>
<td>1.35</td>
<td>1.40</td>
</tr></table>

注：1 $ρ_{\mathrm {tc}}$ 为混凝土有效受拉截面的纵向受拉钢筋配筋率，即 $\rho _{\mathrm {te}}=A_{\mathrm {s}0}/A_{\mathrm {te}},A_{\mathrm {te}}$ 为有效受拉混凝土截面面积，按现行国家标准《混凝土结构设计规范》GB 50010的规定计算。

2 当原构件钢筋应力 $\sigma _{s0}\leq 150MPa$ ，且 $ρ_{\mathrm {te}}\leq 0.$ .05时，表中 $α_{\mathrm {rw}}$ 值可乘以调整系数0.9。

**13.2.5** 对翼缘位于受压区的T形截面受弯构件的受拉面粘结钢丝绳网-聚合物砂浆面层进行受弯加固时，应按本规范第13.2.1条至第13.2.4条的规定和现行国家标准《混凝土结构设计规范》GB 50010中关于T形截面受弯承载力的计算方法进行计算。

#### 13.2.6 钢筋混凝土结构构件加固后，其正截面受弯承载力的提高幅度，不宜超过30%，当有可靠试验依据时，也不应超过40%；并且应验算其受剪承载力，避免因受弯承载力提高后而导致构件受剪破坏先于受弯破坏。

**13.2.7** 钢丝绳计算用的截面面积及参考质量，可按表13.2.7的规定值采用。

**表13.2.7 钢丝绳计算用截面面积及参考重量**

<table border="1" ><tr>
<td>种类</td>
<td>钢丝绳公称直径(mm)</td>
<td>钢丝直径( $\mathrm {mm}^{2}$)</td>
<td>计算用截面面积( $\mathrm {mm}^{2}$)</td>
<td>参考重量(kg/100m)</td>
<td>种类</td>
<td>钢丝绳公称直径(mm)</td>
<td>钢丝直径( $\mathrm {mm}^{2}$)</td>
<td>计算用截面面积( $\mathrm {mm}^{2}$)</td>
<td>参考重量(kg/100m)</td>
