Repository: pznger/ocr-postprocess

# OCR Post-Process Pipeline
一套将商用 OCR 输出的工程规范 Markdown 自动清洗、校验、拆分到结构化 Wiki 的后处理流水线。支持多模态 VLM 交叉校验 PDF 原文，覆盖**公式、符号定义、表格**三大类 OCR 错误。

## 目录

- [数据流](#数据流)
- [技术栈](#技术栈)
- [核心创新](#核心创新)
- [模块概览](#模块概览)
- [快速开始](#快速开始)
- [各阶段详解](#各阶段详解)
- [已覆盖的 OCR 问题](#已覆盖的-ocr-问题)
- [常见问题](#常见问题)
- [与 MinerU 的对比](#与-mineru-的对比)

---

## 数据流

```mermaid
flowchart LR
    subgraph Input["输入"]
        MD["OCR Markdown"]
        PDF["原始 PDF"]
    end

    subgraph Stage1["阶段 1-2: 规则清洗"]
        S1["1. strip_frontmatter<br/>剥离前言/目录"]
        S2["2. text_normalize<br/>21 条规则归一化"]
        S2B["2b. page_break_join<br/>跨页断句拼接 (LLM)"]
    end

    subgraph Stage3["阶段 3-4: 结构修复"]
        S3["3.

File: webui/uploads/b6524ceefc72/GB50367-2013 混凝土结构加固设计规范.md (part 4 of 6)
**UDC**
</tr><tr>
<td rowspan="5">$6\times 7$ $+IWS$</td>
<td>2.4</td>
<td>(0.27)</td>
<td>2.81</td>
<td>2.40</td>
<td rowspan="4">$6\times 7$ $SMI+$</td>
<td>3.6</td>
<td>0.40</td>
<td>6.16</td>
<td>6.20</td>
</tr><tr>
<td>2.5</td>
<td>0.28</td>
<td>3.02</td>
<td>2.73</td>
<td>4.0</td>
<td>(0.44)</td>
<td>7.45</td>
<td>6.70</td>
</tr><tr>
<td>3.0</td>
<td>0.32</td>
<td>3.94</td>
<td>3.36</td>
<td>4.2</td>
<td>0.45</td>
<td>7.79</td>
<td>7.05</td>
</tr><tr>
<td>3.05</td>
<td>(0.34)</td>
<td>4.45</td>
<td>3.83</td>
<td>4.5</td>
<td>0.50</td>
<td>9.62</td>
<td>8.70</td>
</tr><tr>
<td>3.2</td>
<td>0.35</td>
<td>4.71</td>
<td>4.21</td>
<td>$1\times 19$</td>
<td>2.5</td>
<td>0.50</td>
<td>3.73</td>
<td>3.10</td>
</tr></table>

注：括号内的钢丝直径为建筑结构加固非常用的直径。

<!-- 117 -->

13.2.8 **采用钢丝绳网片-聚合物砂浆面层加固的钢筋混凝土矩形截面受弯构件，其短期刚度** $B_{s}$ **应按下列公式确定：**

$$B_{s}=\frac {E_{s0}A_{s}h_{0}^{2}}{1.15\psi +0.2+0.6\alpha _{E}\rho }\tag{13.2.8-1}$$

$$A_{s}=A_{s0}+A_{rw}^{\prime }=A_{s0}+\frac {E_{rw}}{E_{s0}}A_{rw}\tag{13.2.8-2}$$

$$\psi =1.1-\frac {0.65f_{tk}}{\rho _{te}\sigma _{ss}}\tag{13.2.8-3}$$

$$\rho =\frac {A_{s}}{bh_{0}}\tag{13.2.8-4}$$

$$\rho _{te}=\frac {A_{s}}{0.5bh}=\frac {A_{s}}{0.5b(h_{1}+\delta )}\tag{13.2.8-5}$$

$$\sigma _{ss}=\frac {M_{k}}{0.87h_{0}A_{s}}\tag{13.2.8-6}$$

式中： $E_{s0}$ -原构件纵向受力钢筋的弹性模量（ $N/mm^{2}$ ）；

$A_{\mathrm {s}}$  -结构加固后的钢筋换算截面面积（ $mm^{2}$  ）；

$h_{0}$  加固后截面有效高度（mm)；

$\psi$  -原构件纵向受拉钢筋应变不均匀系数；当 $ψ<0$ .2时，取 $\psi =0.2;$ ;当 $ψ>1.0$ 时，取 $\psi =1.0;$ 

$α_{E}$  -钢筋弹性模量与混凝土弹性模量比值： $α_{\mathrm {E}}=$ $E_{s0}/E_{c};$ 

$ρ_{\mathrm {te}}$  -按有效受拉混凝土截面面积计算，并按纵向受拉配筋面积 $A_{\mathrm {s}}$ 确定的配筋率；当 $ρ_{\mathrm {te}}$ 小于0.01时，取 $ρ_{\mathrm {te}}$ 等于0.01；

$A_{s0}$ 0-原构件纵向受拉钢筋的截面面积（ $mm^{2}$  ）；

$A_{rw}$  -新增纵向受拉钢丝绳网片截面面积（ $mm^{2}$ ）

$A_{rw}^{\prime }$  -新增钢丝绳网片换算成钢筋后的截面面积 $(mm^{2}$ ）；

$E_{rw}$  -钢丝绳弹性模量（ $N/mm^{2}$ ）；

$h$ -加固后截面高度（mm)；

$h_{1}$  -原截面高度（mm)；

$δ$ -截面外加层厚度（mm)；

<!-- 118 -->

$\sigma _{\mathrm {ss}}$ -截面受拉区纵向配筋合力点处的应力（ $N/mm^{2}$ ）；

$M_{k}$  -按荷载效应标准组合计算的弯矩值( $kN\cdot m$ )。

## 13.3 受弯构件斜截面加固计算

13.3.1 采用钢丝绳网片-聚合物砂浆面层对受弯构件斜截面进行加固时，应在围套中配置以钢丝绳构成的“环形箍筋”或“U 形箍筋”（图13.3.1）。

<!-- 1 2 。 。 。 4 3 1 0 4 2 3 。 1 2 -->
![](https://web-api.textin.com/ocr_image/external/04ebee94c9a4acb5.jpg)

图13.3.1 采用钢丝绳网片加固的受弯构件三面展开图

1-胶粘型锚栓；2-固定板；3-抗剪加固钢筋网（横向网）；

4-抗弯加固钢筋网片（主网）;b-梁宽；h一梁高

<!-- 119 -->

### 13.3.2 受弯构件加固后的斜截面应符合下列公式规定：

当 $h_{\mathrm {w}}/b\leq 4$ 时

$$V\leq 0.25\beta _{c}f_{c0}bh_{0}\tag{13.3.2-1}$$

当 $h_{\mathrm {w}}/b\geq 6$ 时

$$V\leq 0.20\beta _{c}f_{co}bh_{0}\tag{13.3.2-2}$$

当 $4<h_{w}/b<6$ 时，按线性内插法确定。

式中：V-构件斜截面加固后的剪力设计值（kN)；

$\beta _{c}$ c-混凝土强度影响系数，当原构件混凝土强度等级不超过C50时，取 $\beta _{c}=1.0;$ ；当混凝土强度等级为C80时，取 $\beta _{c}=0.8$ ；其间按直线内插法确定；

$f_{\mathrm {co}}$ o-原构件混凝土轴心抗压强度设计值 $N/mm^{2}$ ）；

$b$ -矩形截面的宽度或T形截面的腹板宽度（mm)；

$h_{0}$ o-截面有效高度（mm)；

$h_{\mathrm {w}}$  -截面的腹板高度（mm)；对矩形截面，取有效高度；对T形截面，取有效高度减去翼缘高度。

13.3.3 采用钢丝绳网片-聚合物砂浆面层对钢筋混凝土梁进行抗剪加固时，其斜截面承载力应按下列公式确定：

$$V\leq V_{b0}+V_{br}\tag{13.3.3-1}$$

$$V_{\mathrm {br}}\leq ψ_{\mathrm {vb}}f_{\mathrm {rw}}A_{\mathrm {rw}}h_{\mathrm {rw}}/s_{\mathrm {rw}}\tag{13.3.3-2}$$

式中： $V_{b0}$ -加固前，梁的斜截面承载力（kN)，按现行国家标准《混凝土结构设计规范》GB 50010计算；

$V_{\mathrm {br}}$  一配置钢丝绳网片加固后，对梁斜截面承载力的提高值（kN)；

$ψ_{\mathrm {vb}}$  -计算系数，与钢丝绳箍筋构造方式及受力条件有关的抗剪强度折减系数，按表13.3.3采用；

$f_{\mathrm {rw}}$ w-受剪加固采用的钢丝绳网片强度设计值（N／ $mm^{2}$ ），按本规范第13.1.5条规定的强度设计值乘以调整系数0.50确定；当为框架梁或悬挑构件时，该调整系数取为0.25；

<!-- 120 -->

$A_{\mathrm {rw}}$ -配置在同一截面处构成环形箍或U形箍的钢丝绳网的全部截面面积（ $\mathrm {mm}^{2}$ ）；、

$h_{\mathrm {rw}}$  一梁侧面配置的钢丝绳箍筋的竖向高度（mm)；对矩形截面， $h_{\mathrm {rw}}=h;$ ；对T形截面， $h_{\mathrm {rw}}=h_{\mathrm {w}};$ $.$ $h_{\mathrm {w}}$ 为腹板高度；

$S_{\mathrm {rw}}$  钢丝绳箍筋的间距（mm）。

**表13.3.3 抗剪强度折减系数** $φ_{\mathrm {vb}}$ **值**

<table border="1" ><tr>
<td colspan="2">钢丝绳箍筋构造</td>
<td>环形箍筋</td>
<td>U 形箍筋</td>
</tr><tr>
<td rowspan="2">受力条件</td>
<td>均布荷载或剪跨比$λ\geq 3$</td>
<td>1.0</td>
<td>0.80</td>
</tr><tr>
<td>$\lambda \leq 1.5$</td>
<td>0.65</td>
<td>0.50</td>
</tr></table>

注：当λ为中间值时，按线性内插法确定 $ψ_{\mathrm {vb}}$ 值。

## 13.4 构造规定

### 13.4.1 钢丝绳网的设计与制作应符合下列规定：

1 网片应采用小直径不松散的高强度钢丝绳制作；绳的直径宜为2.5mm~4.5mm；当采用航空用高强度钢丝绳时，可使用规格为2.4mm的高强度钢丝绳。

2 绳的结构形式（图13.4.1-1）应为 $6\times 7+\mathrm {IWS}$ 金属股芯右交互捻钢丝绳或 $1\times 19$ 单股左捻钢丝绳。


![](https://web-api.textin.com/ocr_image/external/d9d8b1f22d734e49.jpg)


![](https://web-api.textin.com/ocr_image/external/159b0d2b9f17630d.jpg)

$$(a)6\times 7+IWS钢丝绳$$

（b) $1+19$ 钢绞线

图13.4.1-1 钢丝绳的结构形式

3 网的主筋（即纵向受力钢丝绳）与横向筋（即横向钢丝绳，也称箍筋）的交点处，应采用同品种钢材制作的绳扣束紧；主筋的端部应采用固定结固定在固定板上；固定板以胶粘型锚栓锚于原结构上，胶粘型锚栓的材质和型号的选用，应经计算确定。预张紧钢丝绳网片的固定构造应按图13.4.1-2进行设计；当钢丝绳采用锥形锚头紧固时，其端部固定板构造应按图13.4.1-3进行设计。

<!-- 121 -->

<!-- 1 2 4 3 -->
![](https://web-api.textin.com/ocr_image/external/6dfdff33c87c70ec.jpg)

图13.4.1-2 采用固定结紧固钢丝绳的

端头锚固构造

1-胶粘型锚栓；2-固定结；3-固定板；4-钢丝绳

4 网中受拉主筋的间距应经计算确定，但不应小于20mm，也不应大于40mm。

5 网中横向筋的间距，当用作梁、柱承受剪力的箍筋时，应经计算确定，但不应大于50mm；当用作构造箍筋时，梁、柱不应大于150mm；板和墙，可按实际情况取为150mm～200mm。

6 网片应在工厂使用专门的机械和工艺制作。板和墙加固用的网，宜按标准规格成批生产；梁和柱加固用的围套网，宜按设计图纸专门生产。

<!-- 122 -->

<!-- 2 5 3 6 4 7 -->
![](https://web-api.textin.com/ocr_image/external/0533ccb821cf4bf3.jpg)

（a）张拉端示意图

<!-- A a 4 A - - H b a 8 1-1 B -->
![](https://web-api.textin.com/ocr_image/external/1992487fab865d2c.jpg)

（b)Pm钢制锥形锚头


![](https://web-api.textin.com/ocr_image/external/5ead7274bbc54cd3.jpg)

<!-- 6 2 0 2 8|10[12 -->
![](https://web-api.textin.com/ocr_image/external/4a1db321c85b8866.jpg)

（c）固定端示意图

（d）角钢固定板

图13.4.1-3 采用锥形锚头紧固钢丝绳的端部锚固构造

1-锚栓或植筋；2-Pm调节螺母；3-Pm调节螺杆；4一穿绳孔；

5-角钢固定板；6-张拉端角钢锚固；7-锥形锚头；8-钢丝绳

**13.4.2** 采用钢丝绳网-聚合物砂浆面层加固钢筋混凝土构件前，应先清理、修补原构件，并按产品使用说明书的规定进行界面处理；当原构件钢筋有锈蚀现象时，应对外露的钢筋进行除锈及阻锈处理；当原构件钢筋经检测认为已处于“有锈蚀可能”的状态，但混凝土保护层尚未开裂时，宜采用喷涂型阻锈剂进行处理。

**13.4.3** 钢丝绳网与基材混凝土的固定，应在网片就位并张拉绷紧的情况下进行。一般情况下，应采用尼龙锚栓或胶粘螺杆植入混凝土中作为支点，以开口销作为绳卡与网连接。锚栓或螺杆的长度不应小于55mm；其直径d不应小于4.0mm；净埋深不应小于40mm；间距不应大于150mm。构件端部固定套环用的锚栓，其净埋深不应小于60mm。

<!-- 123 -->

13.4.4 当钢丝绳网的主筋需要接长时，应采取可靠锚固措施保证预张紧应力不受损失（图13.4.4)，且不应位于最大弯矩区。

<!-- 1 2 2 3 -->
![](https://web-api.textin.com/ocr_image/external/8e31dd82ec0e85ca.jpg)

图13.4.4 主绳连接锚固构造示意图

1-固定结或锥形锚头；2-钢丝绳；3一连接型固定板

**13.4.5** 聚合物砂浆面层的厚度，不应小于25mm，也不宜大于35mm；当采用镀锌钢丝绳时，其保护层厚度尚不应小于15mm。

13.4.6 聚合物砂浆面层的表面应喷涂一层与该品种砂浆相适配的防护材料，提高面层耐环境因素作用的能力。

<!-- 124 -->

# 14 绕丝加固法

## 14.1 设计规定

14.1.1 本方法适用于提高钢筋混凝土柱的位移延性的加固。

**14.1.2** 采用绕丝法时，原构件按现场检测结果推定的混凝土强度等级不应低于C10级，但也不得高于C50级。

**14.1.3** 采用绕丝法时，若柱的截面为方形，其长边尺寸 $h$ 与短边尺寸b之比，应不大于1.5。

**14.1.4** 当绕丝的构造符合本规范的规定时，采用绕丝法加固的构件可按整体截面进行计算。

## 14.2 柱的抗震加固计算

**14.2.1** 采用环向绕丝法提高柱的位移延性时，其柱端箍筋加密区的总折算体积配箍率 $ρ_{v}$ 应按下列公式计算：

$$\rho _{v}=\rho _{v.e}+\rho _{v.s}\tag{14.2.1-1}$$

$$\rho _{v.s}=\psi _{v.s}\frac {A_{ss}l_{ss}}{s_{s}A_{cor}}\frac {f_{ys}}{f_{yv}}\tag{14.2.1-2}$$

式中： $ρ_{\mathrm {v}.\mathrm {e}}$  -被加固柱原有的体积配箍率，当需重新复核时，应按原箍筋范围内核心面积计算；

$\rho _{v,s}$ s-以绕丝构成的环向围束作为附加箍筋计算得到的箍筋体积配箍率的增量；

$A_{ss}$ s-单根钢丝截面面积 $\mathrm {mm}^{2}$  ）；

$A_{\mathrm {cor}}$  -绕丝围束内原柱截面混凝土面积（ $\mathrm {mm}^{2}$ ），按本规范第10.4.3条计算；

$f_{yv}$  -原箍筋抗拉强度设计值（ $N/mm^{2}$ ）；

$f_{\mathrm {ys}}$  -绕丝抗拉强度设计值（ $\mathrm {N}/\mathrm {mm}^{2}$ ），取 $f_{ys}=300N/mm^{2}$ 

<!-- 125 -->

$l_{\mathrm {ss}}$ s--绕丝的周长（mm)；

$S_{\mathrm {s}}$ s-绕丝间距（mm)；

$ψ_{\mathrm {v},\mathrm {\;s}}$  -环向围束的有效约束系数；对圆形截面， $ψ_{\mathrm {v},\mathrm {\;s}}=$ 0.75，对正方形截面， $ψ_{\mathrm {v},\mathrm {\;s}}=0.5$ ，对矩形截面，ψv .s $=0.35$ 

## 14.3 构造规定

14.3.1 绕丝加固法的基本构造方式是将钢丝绕在4根直径为25mm专设的钢筋上（图14.3.1)，然后再浇筑细石混凝土或喷抹M15水泥砂浆。绕丝用的钢丝，应为直径为4mm的冷拔钢丝，但应经退火处理后方可使用。

<!-- 2 5 $r\geq 30$ 3 4 -->
![](https://web-api.textin.com/ocr_image/external/4de1853f65764fc0.jpg)

图14.3.1 绕丝构造示意图

1-圆角；2-直径为4mm间距为5mm~30mm的钢丝；3-直径为25mm的钢筋；4一细石混凝土或高强度等级水泥砂浆；5-原柱；r-圆角半径钢楔绷紧。

**14.3.2** 原构件截面的四角保护层应凿除，并应打磨成圆角（图14.3.1)，圆角的半径r不应小于30mm。

14.3.3 绕丝加固用的细石混凝土应优先采用喷射混凝土；但也可采用现浇混凝土；混凝土的强度等级不应低于C30级。

14.3.4 绕丝的间距，对重要构件，不应大于15mm；对一般构件，不应大于30mm。绕丝的间距应分布均匀，绕丝的两端应与原构件主筋焊牢。

14.3.5 绕丝的局部绷不紧时，应加

<!-- 126 -->

# 15 植筋技术

## 15.1 设计规定

15.1.1 本章适用于钢筋混凝土结构构件以结构胶种植带肋钢筋和全螺纹螺杆的后锚固设计；不适用于素混凝土构件，包括纵向受力钢筋一侧配筋率小于0.2％的构件的后锚固设计。素混凝土构件及低配筋率构件的植筋应按锚栓进行设计。

15.1.2 采用植筋技术，包括种植全螺纹螺杆技术时，原构件的混凝土强度等级应符合下列规定：

1 当新增构件为悬挑结构构件时，其原构件混凝土强度等级不得低于C25；

2 当新增构件为其他结构构件时，其原构件混凝土强度等级不得低于C20。

15.1.3 采用植筋和种植全螺纹螺杆锚固时，其锚固部位的原构件混凝土不得有局部缺陷。若有局部缺陷，应先进行补强或加固处理后再植筋。

**15.1.4** 种植用的钢筋或螺杆，应采用质量和规格符合本规范第4章规定的钢材制作。当采用进口带肋钢筋时，除应按现行专门标准检验其性能外，尚应要求其相对肋面积A，符合大于等于0.055且小于等于0.08的规定。

**15.1.5** 植筋用的胶粘剂应采用改性环氧类结构胶粘剂或改性乙烯基酯类结构胶粘剂。当植筋的直径大于22mm时，应采用A级胶。锚固用胶粘剂的质量和性能应符合本规范第4章的规定。

**15.1.6** 采用植筋锚固的混凝土结构，其长期使用的环境温度不应高于60℃；处于特殊环境（如高温、高湿、介质腐蚀等）的混凝土结构采用植筋技术时，除应按国家现行有关标准的规定采取相应的防护措施外，尚应采用耐环境因素作用的胶粘剂。

<!-- 127 -->

## 15.2 锚固计算

### 15.2.1 承重构件的植筋锚固计算应符合下列规定：

1 植筋设计应在计算和构造上防止混凝土发生劈裂破坏；

2 植筋仅承受轴向力，且仅允许按充分利用钢材强度的计算模式进行设计；

3 植筋胶粘剂的粘结强度设计值应按本章的规定值采用；

4 抗震设防区的承重结构，其植筋承载力仍按本节的规定进行计算，但其锚固深度设计值应乘以考虑位移延性要求的修正系数。

### 15.2.2 单根植筋锚固的承载力设计值应符合下列公式规定：

$$N_{t}^{b}=f_{y}A_{s}\tag{15.2.2-1}$$

$$l_{\mathrm {d}}\geq ψ_{\mathrm {N}}ψ_{\mathrm {ae}}l_{\mathrm {s}}\tag{15.2.2-2}$$

式中： $N_{t}^{b}$ o--植筋钢材轴向受拉承载力设计值（kN)；

$f_{y}$ -植筋用钢筋的抗拉强度设计值( $\mathrm {N}/\mathrm {mm}^{2}$ )

$A_{s}$ .-钢筋截面面积（ $mm^{2}$ ）

$l_{\mathrm {d}}$ -植筋锚固深度设计值（mm)；

$l_{\mathrm {s}}$ s-植筋的基本锚固深度（mm)，按本规范第15.2.3条确定；

$S_{N}$  -考虑各种因素对植筋受拉承载力影响而需加大锚固深度的修正系数，按本规范第15.2.5条确定；

$ψ_{\mathrm {ae}}$  一考虑植筋位移延性要求的修正系数；当混凝土强度等级不高于C30时，对6度区及7度区一、二类场地，取 $φ_{\mathrm {ae}}=1.$ $.10$ ；对7度区三、四类场地及8度区，取 $ψ_{\mathrm {ae}}=1$ $.$ $.25$ 。当混凝土强度高于C30时，取 $\psi _{ae}=1.00。$ 

15.2.3 植筋的基本锚固深度 $l_{s}$ s应按下式确定：

<!-- 128 -->

$$l_{s}=0.2\alpha _{spt}df_{y}/f_{bd}\tag{15.2.3}$$

式中： $α_{\mathrm {spt}}-$ -为防止混凝土劈裂引用的计算系数，按本规范表15.2.3的确定；

$d$ -植筋公称直径（mm)；

$f_{\mathrm {bd}}$ -植筋用胶粘剂的粘结抗剪强度设计值（ $N/mm^{2}$ ），按本规范表15.2.4的规定值采用。

**表15.2.3 考虑混凝土劈裂影响的计算系数** $\alpha _{spt}$ 

<table border="1" ><tr>
<td colspan="2">混凝土保护层厚度c ( mm ）</td>
<td colspan="2">25</td>
<td colspan="2">30</td>
<td>35</td>
<td>$\geq 40$</td>
</tr><tr>
<td rowspan="2">箍筋设置情况</td>
<td>直径Φ（mm）</td>
<td>6</td>
<td>8 或10</td>
<td>6</td>
<td>8 或10</td>
<td>$\geq 6$</td>
<td>$\geq 6$</td>
</tr><tr>
<td>间距s(mm）</td>
<td colspan="6">在植筋锚固深度范围内，s 不应大于100mm</td>
</tr><tr>
<td rowspan="3">植筋<br>直径<br>d(mm)</td>
<td>$\leq 20$</td>
<td colspan="2">1.00</td>
<td colspan="2">1.00</td>
<td>1.00</td>
<td>1.00</td>
</tr><tr>
<td>25</td>
<td>1.10</td>
<td>1.05</td>
<td>1.05</td>
<td>1.00</td>
<td>1.00</td>
<td>1.00</td>
</tr><tr>
<td>32</td>
<td>1.25</td>
<td>1.15</td>
<td>1.15</td>
<td>1.10</td>
<td>1.10</td>
<td>1.05</td>
</tr></table>

注：当植筋直径介于表列数值之间时，可按线性内插法确定 $α_{\mathrm {spt}}$ 2值。

### 15.2.4 植筋用结构胶粘剂的粘结抗剪强度设计值 $f_{bd}$ 应按表

**15.2.4的规定值采用。当基材混凝土强度等级大于C30，且采用快固型胶粘剂时，其粘结抗剪强度设计值** $f_{bd}$ **应乘以调整系数0.8。**

表15.2.4 粘结抗剪强度设计值 $f_{\text {hd}}$ 

<table border="1" ><tr>
<td rowspan="2">胶粘剂<br>等级</td>
<td rowspan="2">构造条件</td>
<td colspan="5">基材混凝土的强度等级</td>
</tr><tr>
<td>C20</td>
<td>C25</td>
<td>C30</td>
<td>C40</td>
<td>$\geq C60$</td>
</tr><tr>
<td>A 级胶或B 级胶</td>
<td>$s_{1}\geq 5d;$ $s_{2}\geq 2.5d$</td>
<td>2.3</td>
<td>2.7</td>
<td>3.7</td>
<td>4.0</td>
<td>4.5</td>
</tr><tr>
<td rowspan="2">A 级胶</td>
<td>$s_{1}\geq 6d;$ $s_{2}\geq 3.0d$</td>
<td>2.3</td>
<td>2.7</td>
<td>4.0</td>
<td>4.5</td>
<td>5.0</td>
</tr><tr>
<td>$s_{1}\geq 7d$ $s_{2}\geq 3.5d$</td>
<td>2.3</td>
<td>2.7</td>
<td>4.5</td>
<td>5.0</td>
<td>5.5</td>
</tr></table>

注：1 当使用表中的 $f_{\text {hd}}$ 值时，其构件的混凝土保护层厚度，不应低于现行国家标准《混凝土结构设计规范》GB 50010的规定值；

2 $S_{1}$ 1为植筋间距； $S_{2}$ 为植筋边距；

3 $f_{\mathrm {bd}}$ 值仅适用于带肋钢筋或全螺纹螺杆的粘结锚固。

<!-- 129 -->

15.2.5 考虑各种因素对植筋受拉承载力影响而需加大锚固深度的修正系数 $ψ_{N}$ N，应按下式计算：

$$ψ_{\mathrm {N}}=ψ_{\mathrm {br}}ψ_{\mathrm {w}}ψ_{\mathrm {T}}\tag{15.2.5}$$

式中： $ψ_{\mathrm {br}}$ r-考虑结构构件受力状态对承载力影响的系数：当为悬挑结构构件时， $φ_{\mathrm {br}}=1.$ $.50;$ ；当为非悬挑的重要构件接长时， $ψ_{\mathrm {br}}=1.15$ ；当为其他构件时， $ψ_{\mathrm {br}}$ $=1.00;$ ,

$\psi _{w}$  -混凝土孔壁潮湿影响系数，对耐潮湿型胶粘剂，按产品说明书的规定值采用，但不得低于1.1；

$ψ_{\mathrm {T}}$  -使用环境的温度T影响系数，当 $T\leq 60^{\circ }C$ 时，取 $\psi _{T}=1.0;$ ;当 $60^{\circ }C<T\leq 80^{\circ }C$ 时，应采用耐中温胶粘剂，并应按产品说明书规定的 $ψ_{\mathrm {T}}$ T值采用；当T $>80^{\circ }C$ 时，应采用耐高温胶粘剂，并应采取有效的隔热措施。

15.2.6 承重结构植筋的锚固深度应经设计计算确定；不得按短期拉拔试验值或厂商技术手册的推荐值采用。

## 15.3 构造规定

15.3.1 当按构造要求植筋时，其最小锚固长度 $l_{\min }$ 应符合下列构造规定：

1 受拉钢筋锚固： $\max \{0.3l_{s}$ ;10d;100mm}；

2 受压钢筋锚固：max $\{0.6l_{s}$ ;10d;100mm}；

3 对悬挑结构、构件尚应乘以1.5的修正系数。

15.3.2 当植筋与纵向受拉钢筋搭接（图15.3.2）时，其搭接接头应相互错开。其纵向受拉搭接长度 $l_{l}$ ，应根据位于同一连接区段内的钢筋搭接接头面积百分率，按下式确定：

$$l_{l}=\zeta _{l}l_{d}\tag{15.3.2}$$

式中： $\zeta _{1}$ -纵向受拉钢筋搭接长度修正系数，按表15.3.2取值。

<!-- 130 -->

**表15.3.2 纵向受拉钢筋搭接长度修正系数**

<table border="1" ><tr>
<td>纵向受拉钢筋搭接接头面积百分率（%）</td>
<td>leq25</td>
<td>50</td>
<td>100</td>
</tr><tr>
<td>$51$值</td>
<td>1.2</td>
<td>1.4</td>
<td>1.6</td>
</tr></table>

注：1 钢筋搭接接头面积百分率定义按现行国家标准《混凝土结构设计规范》GB 50010的规定采用；

2 当实际搭接接头面积百分率介于表列数值之间时，按线性内插法确定 $\zeta _{1}$ 值；

3 对梁类构件，纵向受拉钢筋搭接接头面积百分率不应超过50％。

<!-- $\leq 4d$ 1 $\geq 0.3l_{1}$ 1 $l_{1}$ 2 $\geq 2d,且$ $\geq 20mm$ 2 -->
![](https://web-api.textin.com/ocr_image/external/3b92ac2563a40c48.jpg)

图15.3.2 纵向受拉钢筋搭接

1-纵向受拉钢筋；2-植筋

15.3.3 当植筋搭接部位的箍筋间距s不符合本规范表15.2.3的规定时，应进行防劈裂加固。此时，可采用纤维织物复合材的围束作为原构件的附加箍筋进行加固。围束可采用宽度为150mm，厚度不小于0.165mm的条带缠绕而成，缠绕时，围束间应无间隔，且每一围束，其所粘贴的条带不应少于3层。对方形截面尚应打磨棱角，打磨的质量应符合本规范第10.9.9条的规定。若采用纤维织物复合材的围束有困难，也可剔去原构件混凝土保护层，增设新箍筋（或钢箍板）进行加密（或增强）后再植筋。

15.3.4 植筋与纵向受拉钢筋在搭接部位的净间距，应按本规范图15.3.2的标示值确定。当净间距超过4d时，则搭接长度 $l_{l}$ 应增加2d，但净间距不得大于6d。

15.3.5 用于植筋的钢筋混凝土构件，其最小厚度 $h_{\min }$ 应符合下式规定：

<!-- 131 -->

$$h_{\min }\geq l_{d}+2D\tag{15.3.5}$$

式中：D-钻孔直径（mm)，应按表15.3.5确定。

**表15.3.5 植筋直径与对应的钻孔直径设计值**

<table border="1" ><tr>
<td>钢筋直径d ( mm ）</td>
<td>钻孔直径设计值D ( mm ）</td>
</tr><tr>
<td>12</td>
<td>15</td>
</tr><tr>
<td>14</td>
<td>18</td>
</tr><tr>
<td>16</td>
<td>20</td>
</tr><tr>
<td>18</td>
<td>22</td>
</tr><tr>
<td>20</td>
<td>25</td>
</tr><tr>
<td>22</td>
<td>28</td>
</tr><tr>
<td>25</td>
<td>32</td>
</tr><tr>
<td>28</td>
<td>35</td>
</tr><tr>
<td>32</td>
<td>40</td>
</tr></table>

15.3.6 植筋时，其钢筋宜先焊后种植；当有困难而必须后焊时，其焊点距基材混凝土表面应大于15d，且应采用冰水浸渍的湿毛巾多层包裹植筋外露部分的根部。

<!-- 132 -->

# 16锚栓技术

## 16.1 设计规定

16.1.1 本章适用于普通混凝土承重结构；不适用于轻质混凝土结构及严重风化的结构。

**16.1.2** 混凝土结构采用锚栓技术时，其混凝土强度等级：对重要构件不应低于C25级；对一般构件不应低于C20级。

**16.1.3** 承重结构用的机械锚栓，应采用有锁键效应的后扩底锚栓。这类锚栓按其构造方式的不同，又分为自扩底（图16.1.3-1a）、模扩底（图16.1.3-1b）和胶粘-模扩底（图16.1.3-1c）三种；承重结构用的胶粘型锚栓，应采用特殊倒锥形胶粘型锚栓（图16.1.3-2）。自攻螺钉不属于锚栓体系，不得按锚栓进行设计计算。

**16.1.4** 在抗震设防区的结构中，以及直接承受动力荷载的构件中，不得使用膨胀锚栓作为承重结构的连接件。

**16.1.5** 当在抗震设防区承重结构中使用锚栓时，应采用后扩底锚栓或特殊倒锥形胶粘型锚栓，且仅允许用于设防烈度不高于8度并建于I、II类场地的建筑物。

**16.1.6** 用于抗震设防区承重结构或承受动力作用的锚栓，其性能应通过现行行业标准《混凝土用膨胀型、扩孔型建筑锚栓》JG 160的低周反复荷载作用或疲劳荷载作用的检验。

**16.1.7** 承重结构锚栓连接的设计计算，应采用开裂混凝土的假定；不得考虑非开裂混凝土对其承载力的提高作用。

16.1.8 锚栓受力分析应符合本规范附录F的规定。

<!-- 133 -->

<!-- D $h_{\mathrm {ef}}$ $y^{i}$ -->
![](https://web-api.textin.com/ocr_image/external/969f68cdb5aa246f.jpg)

<!-- $^{\circ }b^{i}$ -->
![](https://web-api.textin.com/ocr_image/external/7d2ec8001aaa498d.jpg)

（a）自扩底锚栓

<!-- $D_{0}$ -->
![](https://web-api.textin.com/ocr_image/external/2214be3bfa40b60d.jpg)

<!-- D $φ^{i}$ $h_{\mathrm {ef}}$ $,$ $,$ -->
![](https://web-api.textin.com/ocr_image/external/cddcb336f9391a80.jpg)

<!-- 5 $+$ -->
![](https://web-api.textin.com/ocr_image/external/e0701d0edcb637aa.jpg)

<!-- $.$ $^{\circ }$ D。 $D_{0}$ -->
![](https://web-api.textin.com/ocr_image/external/e323781c6c753d07.jpg)

（b）模扩底锚栓

<!-- D $h_{d}$ 7 $D_{0}$ -->
![](https://web-api.textin.com/ocr_image/external/b76b50f75add87f0.jpg)

<!-- 8 2 -->
![](https://web-api.textin.com/ocr_image/external/f3ec5d61498d9444.jpg)

<!-- 8 2 -->
![](https://web-api.textin.com/ocr_image/external/d0c610d1987e0969.jpg)

（c）胶粘-模扩底锚栓

图16.1.3-1 后扩底锚栓

1-直孔；2-扩张套筒；3-扩底刀头；4一柱锥杆；5-压力直线推进；

6-模具式刀具；7-扩底孔；8-胶粘剂；9-螺纹杆； $h_{\mathrm {ef}}$ 锚栓的有效

锚固深度；D-钻孔直径； $D_{0}$ -扩底直径

<!-- 134 -->

<!-- $h_{\mathrm {el}}\leq 9d$ -->
![](https://web-api.textin.com/ocr_image/external/5a4cf1ec1fff2d06.jpg)

<!-- 6d $h_{ef}\leq 12d$ -->
![](https://web-api.textin.com/ocr_image/external/856cc8fed9972783.jpg)

图16.1.3-2 特殊倒锥形胶粘型锚栓

1一胶粘剂；2-倒锥形螺纹套筒；3-全螺纹螺杆；D-钻孔直径；

d-全螺纹螺杆直径； $h_{\mathrm {ef}}$ 锚栓的有效锚固深度

## 16.2 锚栓钢材承载力验算

16.2.1 锚栓钢材的承载力验算，应按锚栓受拉、受剪及同时受拉剪作用等三种受力情况分别进行。

### 16.2.2 锚栓钢材受拉承载力设计值，应符合下式规定：

$$N_{t}^{a}=\psi _{E,t}f_{ud,t}A_{s}\tag{16.2.2}$$

式中： $N_{t}^{a}$  -锚栓钢材受拉承载力设计值 $(N/mm^{2})$ ,

$\psi _{E.t}$  -锚栓受拉承载力抗震折减系数；对6度区及以下，取 $\psi _{E.t}=1.00;$ ；于7度区，取 $\psi _{E.t}=0.$ $.85$ ；对8度区I、II、III类场地，取 $\psi _{E.t}=0.75;$ 

$f_{\mathrm {ud},\mathrm {t}}$ :-锚栓钢材用于抗拉计算的强度设计值（ $(N/mm^{2}$ ），应按本规范第16.2.3条的规定采用；

$A_{s}$  -锚栓有效截面面积（ $mm^{2}$ ）。

**16.2.3 碳钢、合金钢及不锈钢锚栓的钢材强度设计指标必须符合表16.2.3-1和表16.2.3-2的规定。**

<!-- 135 -->

表16.2.3-1 碳钢及合金钢锚栓钢材强度设计指标

<table border="1" ><tr>
<td colspan="2">性能等级</td>
<td>4.8</td>
<td>5.8</td>
<td>6.8</td>
<td>8.8</td>
</tr><tr>
<td rowspan="2">锚栓强度设计值（MPa）</td>
<td>用于抗拉计算$f_{\mathrm {ud},1}$t</td>
<td>250</td>
<td>310</td>
<td>370</td>
<td>490</td>
</tr><tr>
<td>用于抗剪计算$f_{\text {ud,v}}$</td>
<td>150</td>
<td>180</td>
<td>220</td>
<td>290</td>
</tr></table>

注：锚栓受拉弹性模量 $E_{s}$ 取 $2.0\times 10^{5}MPa。$ 

表16.2.3-2 不锈钢锚栓钢材强度设计指标

<table border="1" ><tr>
<td colspan="2">性能等级</td>
<td>50</td>
<td>70</td>
<td>80</td>
</tr><tr>
<td colspan="2">螺纹直径（mm ）</td>
<td>$\leq 32$</td>
<td>$\leq 24$</td>
<td>$\leq 24$</td>
</tr><tr>
<td rowspan="2">锚栓强度设<br>计值（MPa）</td>
<td>用于抗拉计算$f_{\text {ud,t}}$</td>
<td>175</td>
<td>370</td>
<td>500</td>
</tr><tr>
<td>用于抗剪计算$f_{\text {ud,v}}$</td>
<td>105</td>
<td>225</td>
<td>300</td>
</tr></table>

16.2.4 锚栓钢材受剪承载力设计值，应区分无杠杆臂和有杠杆臂两种情况（图16.2.4）按下列公式进行计算：

1 无杠杆臂受剪

$$V^{a}=\psi _{E.v}f_{ud.v}A_{s}\tag{16.2.4-1}$$

2 有杠杆臂受剪

$$V^{a}=1.2\psi _{E.v}W_{el}f_{ud.t}(1-\frac {\sigma }{f_{ud.t}})\frac {\alpha _{m}}{l_{0}}\tag{16.2.4-2}$$

式中： $V^{a}$  --锚栓钢材受剪承载力设计值（kN)；

$ψ_{\mathrm {E}.\mathrm {v}}$ v-锚栓受剪承载力抗震折减系数；对6度区及以下，取 $\psi _{E,v}=1.00;$ ；对7度区，取 $\psi _{E.v}=0.$ $.80;$ ；对8度区I、II、III类场地，取 $\psi _{E.v}=0.70;$ 

$A_{s}$ -锚栓的有效截面面积（ $\mathrm {mm}^{2}$ ）；

$W_{\mathrm {el}}-$  -锚栓截面抵抗矩（ $\mathrm {mm}^{3}$ )；

-被验算锚栓承受的轴向拉应力（ $N/mm^{2}$ ），其值按 $N_{t}^{a}/A_{s}$ 确定；符号 $N_{1}^{a}$ 和 $A_{s}$ ，的意义见式（16.2.2)；

$α_{\mathrm {m}}$  -约束系数，对图16.2.4(a）的情况，取 $\alpha _{m}=1$ ;对图16.2.4(b）的情况，取 $\alpha _{m}=2$ 

$l_{0}$ o-杠杆臂计算长度（mm)；当基材表面有压紧的螺帽时，取 $l_{0}=l;$ ；当无压紧螺帽时，取 $l_{0}=l+0.5d$ 

<!-- 136 -->

<!-- V 2 $t_{hx}$ 0. 5d / $l_{0}$ -->
![](https://web-api.textin.com/ocr_image/external/2506ca97f1f2f848.jpg)

(a)

<!-- V $V$ 0 2 $t_{\mathrm {hx}}$ $I_{0}=1$ -->
![](https://web-api.textin.com/ocr_image/external/a632e55ddb87a042.jpg)

(b)

图16.2.4 锚栓杠杆臂计算长度的确定

1-锚栓；2-固定件； $l_{0}$ 一杠杆臂计算长度

## 16.3 基材混凝土承载力验算

16.3.1 基材混凝土的承载力验算，应考虑三种破坏模式：混凝土呈锥形受拉破坏（图16.3.1-1）、混凝土边缘呈楔形受剪破坏（图16.3.1-2）以及同时受拉、剪作用破坏。对混凝土剪撬破坏（图16.3.1-3）、混凝土劈裂破坏，以及特殊倒锥形胶粘锚栓的组合破坏，应通过采取构造措施予以防止，不参与验算。

<!-- N N $S_{\mathrm {cr}}$ $h_{\mathrm {el}}$ d -->
![](https://web-api.textin.com/ocr_image/external/371b2d61be9318a7.jpg)

图16.3.1-1 混凝土呈锥形受拉破坏

### 16.3.2 基材混凝土的受拉承载力设计值，应按下列公式进行验算：

1 对后扩底锚栓

$$N_{t}^{c}=2.8\psi _{a}\psi _{N}\sqrt {f_{cu,k}}h_{el}^{1,5}\tag{16.3.2-1}$$

2 对本规范采用的胶粘型锚栓

<!-- 137 -->

<!-- (a) V V V V V -->
![](https://web-api.textin.com/ocr_image/external/8d80ab8cd1fa6fbf.jpg)


![](https://web-api.textin.com/ocr_image/external/90e269106673aab1.jpg)

(b) (c) (d) (e)

<!-- c V $h_{el}$ -->
![](https://web-api.textin.com/ocr_image/external/27c66ad127658f09.jpg)

<!-- c V h -->
![](https://web-api.textin.com/ocr_image/external/9ae76c3797e7ab3a.jpg)

<!-- C V h -->
![](https://web-api.textin.com/ocr_image/external/4cb9ec0b595cf771.jpg)

图16.3.1-2 混凝土边缘呈楔形受剪破坏

<!-- $V_{1}$ 11 $V_{2}$ 1 -->
![](https://web-api.textin.com/ocr_image/external/8bb0b5f7b57ee206.jpg)

<!-- V -->
![](https://web-api.textin.com/ocr_image/external/0deb56150957bd3f.jpg)

图16.3.1-3 混凝土剪撬破坏

1-混凝土锥体

$$N_{t}^{c}=2.4\psi _{b}\psi _{N}\sqrt {f_{cu,k}}h_{ef}^{1,5}\tag{16.3.2-2}$$

式中： $N_{t}^{c}-$ -锚栓连接的基材混凝土受拉承载力设计值（kN)；

$f_{\mathrm {cu},\mathrm {k}}-$  -混凝土立方体抗压强度标准值（ $N/mm^{2}$ ），按现行国家标准《混凝土结构设计规范》GB 50010的规定采用；

$h_{\mathrm {ef}}-$  -锚栓的有效锚固深度（mm)；应按锚栓产品说明书标明的有效锚固深度采用；

$\psi _{a}$  基材混凝土强度等级对锚固承载力的影响系数；当混凝土强度等级不大于C30时，取 $\psi _{a}=0.90$ 当混凝土强度等级大于C30时，对机械锚栓，取 $\psi _{a}=1$ $.00;$ ；对胶粘型锚栓，仍取 $\psi _{a}=0.90;$ 

$\psi _{b}$  -胶粘型锚栓对粘结强度的影响系数；当 $d_{0}\leq 16mm$ 时，取 $φ_{\mathrm {b}}=0.$ $.90$ ；当 $d_{0}\geq 24mm$ 时，取 $φ_{\mathrm {b}}=0$ $.80$ 

<!-- 138 -->

介于两者之间的 $ψ_{\mathrm {b}}$ 值，按线性内插法确定；

$\psi _{N}$ N-考虑各种因素对基材混凝土受拉承载力影响的修正系数，按本规范第16.3.3条计算。

16.3.3 基材混凝土受拉承载力修正系数 $\text {N}$  值应按下列公式计算：

$$\psi _{N}=\psi _{s.h}\psi _{e.N}A_{cN}/A_{c.N}^{0}\tag{16.3.3-1}$$

$$\varphi _{\mathrm {e}.\mathrm {N}}=1/\left[1+\left(2e_{\mathrm {N}}/s_{\mathrm {er}.\mathrm {N}}\right)\right]\leq 1\tag{16.3.3-2}$$

式中： $ψ_{\mathrm {s},\mathrm {\;h}}$ -构件边距及锚固深度等因素对基材受力的影响系数，取 $\psi _{s.h}=0.95;$ 

$ψ_{\mathrm {e},\mathrm {\;N}}$ N-荷载偏心对群锚受拉承载力的影响系数；

$A_{cN}/A_{c,N}^{0}$  锚栓边距和间距对锚栓受拉承载力影响的系数，按本规范第16.3.4条确定；

c-锚栓的边距（mm)；

$S_{cr.N}、$ $C_{\mathrm {cr},\mathrm {\;N}}$  混凝土呈锥形受拉时，确保每一锚栓承载力不受间距和边距效应影响的最小间距和最小边距（mm)，按本规范表16.4.4的规定值采用；

$e_{N}$  -拉力（或其合力）对受拉锚栓形心的偏心距(mm)。

**16.3.4** 当锚栓承载力不受其间距和边距效应影响时，由单个锚栓引起的基材混凝土呈锥形受拉破坏的锥体投影面积基准值 $A_{c,N}^{0}$ （图16.3.4）可按下式确定：

$$A_{\mathrm {c.N}}^{0}=s_{\mathrm {cr.N}}^{2}\tag{16.3.4}$$

16.3.5 混凝土呈锥形受拉破坏的实际锥体投影面积 $A_{\mathrm {c},\mathrm {\;N}}$ ，可按下列公式计算：

1 当边距 $c>c_{\mathrm {cr},\mathrm {\;N}}$ ，且间距 $s>s_{\mathrm {cr},\mathrm {\;N}}$ 时

$$A_{c.N}=nA_{c.N}^{0}\tag{16.3.5-1}$$

式中：n-参与受拉工作的锚栓个数。

2 当边距 $c\leq c_{\mathrm {cr},\mathrm {\;N}}$ （图16.3.5）时

1）对 $c_{1}\leq c_{\mathrm {cr},\mathrm {\;N}}$ （图16.3.5a）的单锚情形

<!-- 139 -->

<!-- $S_{\mathrm {cr},\mathrm {\;N}}$ $0.5s_{\text {er},N}$ $S_{\text {or},N}$ $A_{\mathrm {c},\mathrm {\;N}}^{0}$ $0.55_{\mathrm {Gr},N}$ $h_{\mathrm {ef}}$ 1 -->
![](https://web-api.textin.com/ocr_image/external/7f97e1a8757851c4.jpg)

图16.3.4 单锚混凝土锥形破坏理想锥体投影面积

1-混凝土锥体

$$A_{c,N}=(c_{1}+0.5s_{cr,N})s_{cr,N}\tag{16.3.5-2}$$

2）对 $c_{1}\leq c_{\mathrm {er.N}}$ ，且 $s_{1}\leq s_{\mathrm {cr},\mathrm {\;N}}$ （图16.3.5-2b）的双锚情形

$$A_{c,N}=(c_{1}+s_{1}+0.5s_{cr,N})s_{cr,N}\tag{16.3.5-3}$$

3）对 $c_{1}$  $c_{2}\leq c_{\mathrm {cr},\mathrm {\;N}}$ ，且 $s_{1}$ 、 $s_{2}\leq s_{\mathrm {cr},\mathrm {\;N}}$ 时（图16.3.5c）的角部四锚情形

$$A_{c.N}=(c_{1}+s_{1}+0.5s_{cr.N})(c_{2}+s_{2}+0.5s_{cr.N})$$

(16.3.5-4)

### 16.3.6 基材混凝土的受剪承载力设计值，应按下式计算：

$$V^{\mathrm {c}}=0.18φ_{\mathrm {v}}\sqrt {f_{\mathrm {cu},\mathrm {k}}}c_{1}^{1.5}d_{0}^{0.3}h_{\mathrm {ef}}^{0.2}\tag{16.3.6}$$

式中： $V^{c}$  -锚栓连接的基材混凝土受剪承载力设计值（kN)；

$ψ_{\mathrm {v}}$  -考虑各种因素对基材混凝土受剪承载力影响的修正系数，应按本规范第16.3.7条计算；

$c_{1}$ 1-平行于剪力方向的边距（mm)；

$d_{0}$ -锚栓外径（mm)；

$h_{\mathrm {ef}}$  -锚栓的有效锚固深度（mm）。

16.3.7 基材混凝土受剪承载力修正系数 $\psi _{v}$ ．值，应按下列公式计算：

<!-- 140 -->

<!-- $0.5s_{\text {truN}}$ $5\mathrm {\;S}_{\mathrm {tu},\mathrm {\;N}}$ 0 C1 $c_{1}$ $0.5s_{\mathrm {er},\mathrm {\;N}}$ -->
![](https://web-api.textin.com/ocr_image/external/e2e94ba25589be14.jpg)

（a）单锚情形

<!-- $0.5s_{\mathrm {er},N}$ $0.5s_{\text {str}N}$ $c_{1}$ C S1 $s_{1}$ $0.5s_{\mathrm {cr},\mathrm {\;N}}$ -->
![](https://web-api.textin.com/ocr_image/external/43810181526a76cb.jpg)

（b）双锚情形

<!-- $0.5s_{\text {terN}}$ $5^{2}$ $\text {C}$ C1 $c_{1}$ S  $S_{1}$ 0 $.5s_{\mathrm {er},\mathrm {\;N}}$ -->
![](https://web-api.textin.com/ocr_image/external/1a189644b7d5ac6c.jpg)

**（c）角部四锚情形**

图16.3.5 近构件边缘混凝土锥形受拉破坏实际锥体投影面积

$$\psi _{v}=\psi _{s.v}\psi _{h.v}\psi _{a.v}\psi _{e.v}\psi _{u.v}A_{cv}/A_{c.v}^{0}\tag{16.3.7-1}$$

$$\psi _{s,v}=0.7+0.2\frac {c_{2}}{c_{1}}\leq 1\tag{16.3.7-2}$$

$$\psi _{h.v}=(1.5c_{1}/h)^{1/3}\geq 1\tag{16.3.7-3}$$

$$(0^{\circ }<\alpha _{v}\leq 55^{\circ })\quad \psi _{a,v}=\left\{\begin{matrix}1.0\\ 1/(\cos \alpha _{v}+0.5\sin \alpha _{v})\\ 2.0\end{matrix}\right.\quad (55^{\circ }<\alpha _{v}\leq 90^{\circ })\quad (90^{\circ }<\alpha _{v}\leq 180^{\circ })$$

(16.3.7-4)

$$ψ_{\mathrm {e},\mathrm {v}}=1/\left[1+\left(2e_{\mathrm {v}}/3c_{1}\right)\right]\leq 1\tag{16.3.7-5}$$

<!-- 141 -->

<!-- $\psi _{\mathtt {u.v}}=\left\{\begin{matrix}1.\;0(\text {边缘没有配筋})\\ 1.\;2(\text {边缘配有直径}\;d\;;\\ 1.\;4\;(\text {边缘配有直径}\;d\;;\end{matrix}\right.$ ≥12mm钢筋） $d\geq 12mm$ 钢筋及 $s\geq 100mm$ s≥100mm箍筋） -->
![](https://web-api.textin.com/ocr_image/external/9c9f481dbf7c3067.jpg)

(16.3.7-6)

式中： $ψ_{\mathrm {s},\mathrm {v}}$ v-边距比 $c_{2}/c_{1}$ 对受剪承载力的影响系数；

$\psi _{h,v}$  -边距厚度比 $c_{1}/h$ 对受剪承载力的影响系数；

$ψ_{\mathrm {a},\mathrm {v}}$  -剪力与垂直于构件自由边的轴线之间的夹角 $α_{\mathrm {v}}$ （图16.3.7）对受剪承载力的影响系数；

<!-- °~° $90^{\circ }\sim 180^{\circ }$ $55^{\circ }\sim 90^{\circ }$ V $0^{\circ }\;55^{\circ }$ a $\alpha$ -->
![](https://web-api.textin.com/ocr_image/external/ecf9dae515b81feb.jpg)

图16.3.7 剪切角 $\alpha _{v}$ 

$ψ_{\mathrm {e},\mathrm {v}}$ v-荷载偏心对群锚受剪承载力的影响系数；

$\psi _{\mathrm {u},\mathrm {v}}$  -构件锚固区配筋对受剪承载力的影响系数；

$A_{cv}/A_{c,v}^{0}$ -锚栓边距、间距等几何效应对受剪承载力的影响系数，按本规范第16.3.8条及第16.3.9条确定；

$c_{2}$ 2-垂直于 $c_{1}$ 1方向的边距（mm)；

$h$ h-构件厚度（基材混凝土厚度）(mm)；

$e_{v}$  -剪力对受剪锚栓形心的偏心距（mm）。

**16.3.8** 当锚栓受剪承载力不受其边距、间距及构件厚度的影响时，其基材混凝土呈半锥体破坏的侧向投影面积基准值 $A_{c,v}^{0}$ ，可按下式计算（图16.3.8)：

$$A_{c.v}^{0}=4.5c_{1}^{2}\tag{16.3.8}$$

**16.3.9** 当单锚或群锚受剪时，若锚栓间距 $s\geq 3c_{1}$ 、边距 $c_{2}\geq$ 1. $5c_{1}$ ，且构件厚度 $h\geq 1.5c$ 时，混凝土破坏锥体的侧向实际投

<!-- 142 -->

<!-- V C1 $c_{1}$ * 1. $.5c_{1}$ $1.5c_{1}$ $1.5c_{1}$ $A_{\mathbf {c},\mathbf {v}}^{0}$ -->
![](https://web-api.textin.com/ocr_image/external/49cc2168d0d0c91e.jpg)

图16.3.8 近构件边缘的单锚受剪混凝土楔形投影面积

影面积 $A_{c,v}$ ，可按下式计算：

$$A_{c.v}=nA_{c.v}^{0}\tag{16.3.9}$$

式中：n-参与受剪工作的锚栓个数。

16.3.10 当锚栓间距、边距或构件厚度不满足本规范第16.3.9条要求时，侧向实际投影面积 $A_{c,v}$ 应按下列公式的计算方法进行确定（图16.3.10）。

<!-- V $c_{1}$ $1.5c_{1}$ $A$ C2 $c_{2}$ $1.5c_{1}$ -->
![](https://web-api.textin.com/ocr_image/external/bcdb8b602554f4de.jpg)

（a）角部单锚

<!-- V $\overline {c_{y}}$ $h$ $A_{e}$ 1 . 5 c  $1.5c_{1}$ $S_{2}$ $1.5c_{1}$ -->
![](https://web-api.textin.com/ocr_image/external/2674cde8d8cbbcdf.jpg)

（b）薄构件边缘双锚

<!-- V C $c_{1}$ h $h$ $A_{\mathrm {e},\mathrm {v}}$ $1.5c_{1}$ S  $S_{2}$ $c_{2}$ -->
![](https://web-api.textin.com/ocr_image/external/48a1b7af5ef8f4a4.jpg)

（c）薄构件角部双锚

图16.3.10 剪力作用下混凝土楔形破坏侧向投影面积

<!-- 143 -->

1当 $h>1$ $.5c_{1},$ $c_{2}\leq 1$ $.5c_{1}$ 时： $A_{c.v}=1.5c_{1}$  (1. $\left.5c_{1}+c_{2}\right)$ 

(16.3.10-1)

2当 $h\leq 1$ $.5c_{1}$ , $s_{2}\leq 3c_{1}$ 时： $A_{c.v}=(3c_{1}+s_{2})h$ 

(16.3.10-2)

3当 $h\leq 1$  $5c_{1}$  $s_{2}\leq 3c_{1},c_{2}\leq 1.5c_{1}$ 时： $A_{c,v}=1.5(3c_{1}+$ 

$$s_{2}+c_{2})h\tag{16.3.10-3}$$

16.3.11 对基材混凝土角部的锚固，应取两个方向计算承载力的较小值（图16.3.11）。

<!-- V 9 α $α$ $5_{2}$ 。 $\text {C}$ $c_{1}$ $s_{1}$ -->
![](https://web-api.textin.com/ocr_image/external/df541bc5a5a1e782.jpg)

(a) (b)

<!-- α $α$ 。 。 V $V$ $\text {s}$ $\text {c}$ $c_{2}$ $S_{2}$ -->
![](https://web-api.textin.com/ocr_image/external/bed5c425b18aa030.jpg)

图16.3.11 剪力作用下的角部群锚

**16.3.12** 当锚栓连接承受拉力和剪力复合作用时，混凝土承载力应符合下式的规定：

$$(\beta _{N})^{a}+(\beta _{v})^{a}\leq 1\tag{16.3.12}$$

式中： $\beta _{N}$ N-拉力作用设计值与混凝土抗拉承载力设计值之比；

$\beta _{v}$ -剪力作用设计值与混凝土抗剪承载力设计值之比；

α-指数，当两者均受锚栓钢材破坏模式控制时，取α $=2.0;$ ；当受其他破坏模式控制时，取 $α=1.$ $.5$ 

## 16.4构造规定

16.4.1 混凝土构件的最小厚度 $h_{\min }$ 不应小于1． $5h_{\mathrm {ef}}$ ，且不应小于100mm。

<!-- 144 -->

**16.4.2** 承重结构用的锚栓，其公称直径不得小于12mm；按构造要求确定的锚固深度 $h_{\mathrm {ef}}$ 不应小于60mm，且不应小于混凝土保护层厚度。

**16.4.3** 在抗震设防区的承重结构中采用锚栓时，其埋深应分别符合表16.4.3-1和表16.4.3-2的规定。

**表16.4.3-1 考虑地震作用后扩底锚栓的埋深规定**

<table border="1" ><tr>
<td>锚栓直径（mm ）</td>
<td>12</td>
<td>16</td>
<td>20</td>
<td>24</td>
</tr><tr>
<td>有效锚固深度$h_{\mathrm {ef}}$(mm)</td>
<td>$\geq 80$</td>
<td>$\geq 100$</td>
<td>$\geq 150$</td>
<td>$\geq 180$</td>
</tr></table>

**表16.4.3-2 考虑地震作用胶粘型锚栓的埋深规定**

<table border="1" ><tr>
<td>锚栓直径（mm ）</td>
<td>12</td>
<td>16</td>
<td>20</td>
<td>24</td>
</tr><tr>
<td>有效锚固深度$h_{el}$(mm)</td>
<td>$\geq 100$</td>
<td>$\geq 125$</td>
<td>$\geq 170$</td>
<td>$\geq 200$</td>
</tr></table>

**16.4.4** 锚栓的最小边距 $c_{\min }$ n、临界边距 $C_{\mathrm {cr},\mathrm {\;N}}$ 和群锚最小间距 $S_{\min }$ 、临界间距 $S_{\mathrm {cr},\mathrm {\;N}}$ 应符合表16.4.4的规定。

**表16.4.4 锚栓的边距和间距**

<table border="1" ><tr>
<td>$C_{\min }$</td>
<td>$C_{\mathrm {cr},\mathrm {\;N}}$</td>
<td>$S_{\min }$</td>
<td>$S_{\mathrm {cr},\mathrm {\;N}}$</td>
</tr><tr>
<td>$\geq 0.8h_{\mathrm {ef}}$</td>
<td>$\geq 1.5h_{\mathrm {ef}}$</td>
<td>$\geq 1.0h_{\mathrm {ef}}$</td>
<td>$\geq 3.0h_{\mathrm {ef}}$</td>
</tr></table>

16.4.5 锚栓防腐蚀标准应高于被固定物的防腐蚀要求。

<!-- 145 -->

# 17 裂缝修补技术

## 17.1 设计规定

17.1.1 本章适用于承重构件混凝土裂缝的修补；对承载力不足引起的裂缝，除应按本章适用的方法进行修补外，尚应采用适当的加固方法进行加固。

17.1.2 经可靠性鉴定确认为必须修补的裂缝，应根据裂缝的种类进行修补设计，确定其修补材料、修补方法和时间。

17.1.3 裂缝修补材料应符合下列规定：

1 改性环氧树脂类、改性丙烯酸酯类、改性聚氨酯类等的修补胶液，包括配套的打底胶、修补胶和聚合物注浆料等的合成树脂类修补材料，适用于裂缝的封闭或补强，可采用表面封闭法、注射法或压力注浆法进行修补。

修补裂缝的胶液和注浆料的安全性能指标，应符合现行国家标准《工程结构加固材料安全性鉴定技术规范》GB 50728的规定。

2 无流动性的有机硅酮、聚硫橡胶、改性丙烯酸酯、聚氨酯等柔性的嵌缝密封胶类修补材料，适用于活动裂缝的修补，以及混凝土与其他材料接缝界面干缩性裂隙的封堵。

3 超细无收缩水泥注浆料、改性聚合物水泥注浆料以及不回缩微膨胀水泥等的无机胶凝材料类修补材料，适用于w大于1.0mm的静止裂缝的修补。

4 无碱玻璃纤维、耐碱玻璃纤维或高强度玻璃纤维织物、碳纤维织物或芳纶纤维等的纤维复合材与其适配的胶粘剂，适用于裂缝表面的封护与增强。

<!-- 146 -->

## 17.2 裂缝修补要求

17.2.1 当加固设计对修复混凝土裂缝有恢复截面整体性要求时，应在设计图上规定：当胶粘材料到达7d固化期时，应立即钻取芯样进行检验。

### 17.2.2 钻取芯样应符合下列规定：

1 取样的部位应由设计单位决定；

2 取样的数量应按裂缝注射或注浆的分区确定，但每区不应少于2个芯样；

3 芯样应骑缝钻取，但应避开内部钢筋；

4 芯样的直径不应小于50mm；

5 取芯造成的孔洞，应立即采用强度等级较原构件提高一级的细石混凝土填实。

#### 17.2.3 芯样检验应采用劈裂抗拉强度测定方法。当检验结果符合下列条件之一时应判为符合设计要求：

1 沿裂缝方向施加的劈力，其破坏应发生在混凝土内部，即内聚破坏；

2 破坏虽有部分发生在裂缝界面上，但这部分破坏面积不大于破坏面总面积的15％。

<!-- 147 -->

# 附录A 既有建筑物结构荷载标准值的确定方法

A.0.1 对既有结构上的荷载标准值取值，尚应符合现行国家标准《建筑结构荷载规范》GB 50009的规定。

A.0.2 结构和构件自重的标准值，应根据构件和连接的实测尺寸，按材料或构件单位自重的标准值计算确定。对难以实测的某些连接构造的尺寸，允许按结构详图估算。

**A.0.3** 常用材料和构件的单位自重标准值，应按现行国家标准《建筑结构荷载规范》GB 50009的规定采用。当该规范的规定值有上、下限时，应按下列规定采用：

1 当荷载效应对结构不利时，取上限值；

2 当荷载效应对结构有利（如验算倾覆、抗滑移、抗浮起等）时，取下限值。

A.0.4 当遇到下列情况之一时，材料和构件的自重标准值应按现场抽样称量确定：

1 现行国家标准《建筑结构荷载规范》GB 50009尚无规定；

2 自重变异较大的材料或构件，如现场制作的保温材料、混凝土薄壁构件等；

3 有理由怀疑材料或构件自重的原设计采用值与实际情况有显著出入。

A.0.5 现场抽样检测材料或构件自重的试样数量，不应少于5个。当按检测的结果确定材料或构件自重的标准值时，应按下列规定进行计算：

1 当其效应对结构不利时

<!-- 148 -->

$$g_{k,\sup }=m_{g}+\frac {t}{\sqrt {n}}s_{g}\tag{A.0.5-1}$$

式中： $g_{\mathrm {k},\sup }$ -材料或构件自重的标准值；

$m_{\mathrm {g}}$  试样称量结果的平均值；

$s_{\mathrm {g}}$ -试样称量结果的标准差；

n-试样数量；

t-考虑抽样数量影响的计算系数，按表A.0.5采用。

2 当其效应对结构有利时

$$g_{k,sup}=m_{g}-\frac {t}{\sqrt {n}}s_{g}\tag{A.0.5-2}$$

**表A.0.5 计算系数t值**

<table border="1" ><tr>
<td>n</td>
<td>t 值</td>
<td>1</td>
<td>t 值</td>
<td>1</td>
<td>t 值</td>
<td>7</td>
<td>t 值</td>
</tr><tr>
<td>5</td>
<td>2.13</td>
<td>8</td>
<td>1.89</td>
<td>15</td>
<td>1.76</td>
<td>30</td>
<td>1.70</td>
</tr><tr>
<td>6</td>
<td>2.02</td>
<td>9</td>
<td>1.86</td>
<td>20</td>
<td>1.73</td>
<td>40</td>
<td>1.68</td>
</tr><tr>
<td>7</td>
<td>1.94</td>
<td>10</td>
<td>1.80</td>
<td>25</td>
<td>1.71</td>
<td>$\geq 60$</td>
<td>1.67</td>
</tr></table>

A.0.6 对非结构的构、配件，或对支座沉降有影响的构件，当其自重效应对结构有利时，应取其自重标准值 $g_{\mathrm {k},\sup }=0$ 

**A.0.7** 当房屋结构进行加固验算时，对不上人的屋面，应计入加固工程的施工荷载，其取值应符合下列规定：

1 当估算的荷载低于现行国家标准《建筑结构荷载规范》GB 50009规定的屋面均布活荷载或集中荷载时，应按该规范采用。

2 当估算的荷载高于现行国家标准《建筑结构荷载规范》GB 50009的规定值时，应按实际估算值采用。

当施工荷载过大时，宜采取措施予以降低。

**A.0.8** 对加固改造设计的验算，其基本雪压值、基本风压值和楼面活荷载的标准值，除应按现行国家标准《建筑结构荷载规范》GB 50009的规定采用外，尚应按下一目标使用年限，乘以

<!-- 149 -->

本附录表A.0.8的修正系数ψa予以修正。

下一目标使用年限，应由委托方和鉴定方共同商定。

**表A.0.8 基本雪压、基本风压及楼面活荷载的修正系数**

<table border="1" ><tr>
<td>下一目标使用年限</td>
<td>10 年</td>
<td>20 年</td>
<td>30 年～50年</td>
</tr><tr>
<td>雪荷载或风荷载</td>
<td>0.85</td>
<td>0.95</td>
<td>1.00</td>
</tr><tr>
<td>楼面活荷载</td>
<td>0.85</td>
<td>0.90</td>
<td>1.00</td>
</tr></table>

注：对表中未列出的中间值，可按线性内插法确定，当下一目标使用年限小于10年时，应按10年取值。

<!-- 150 -->

# 附录B 既有结构混凝土回弹值龄期修正的规定

B.0.1 本规定适用于龄期已超过1000d，且由于结构构造等原因无法采用取芯法对回弹检测结果进行修正的混凝土结构构件。

B.0.2 当采用本规定的龄期修正系数对回弹法检测得到的测区混凝土抗压强度换算值进行修正时，应符合下列规定：

1 龄期已超过1000d，但处于干燥状态的普通混凝土；

2 混凝土外观质量正常，未受环境介质作用的侵蚀；

3 经超声波或其他探测法检测结果表明，混凝土内部无明显的不密实区和蜂窝状局部缺陷；

4 混凝土抗压强度等级在C20级～C50级之间，且实测的碳化深度已大于6mm。

## B.0.3 混凝土抗压强度换算值可乘以表B.0.3的修正系数 $α_{n}$ 予以修正。

**表B.0.3 测区混凝土抗压强度换算值龄期修正系数**

<table border="1" ><tr>
<td>龄期（d ）</td>
<td>1000</td>
<td>2000</td>
<td>4000</td>
<td>6000</td>
<td>8000</td>
<td>10000</td>
<td>15000</td>
<td>20000</td>
<td>30000</td>
</tr><tr>
<td>修正系数$α_{\mathrm {n}}$</td>
<td>1.00</td>
<td>0.98</td>
<td>0.96</td>
<td>0.94</td>
<td>0.93</td>
<td>0.92</td>
<td>0.89</td>
<td>0.86</td>
<td>0.82</td>
</tr></table>

<!-- 151 -->

# 附录C 锚固用快固胶粘结拉伸抗剪强度测定法之一钢套筒法

## C.1 适用范围及应用条件

C.1.1 本方法适用于以快固型结构胶粘剂粘结带肋钢筋（或锚栓螺杆）与钢套筒的拉伸抗剪强度测定。

C.1.2 本方法不得用于测定非快固型胶粘剂的拉伸抗剪强度。

## C.2 试验设备及装置

C.2.1 试验机的加荷能力，应使试件的破坏荷载处于试验机标定满负荷的20%~80％。试验机力值的示值误差不应大于1％。试验机应能连续、平稳、速率可控地施荷。

C.2.2 夹持器及其夹具：试验机配备的夹持器及其夹具，应能自动对中，使力线与试件的轴线始终保持一致。

## C.3 试 件

C.3.1 试件由受检胶粘剂粘结直径为12mm的带肋钢筋或锚栓螺杆与专用钢套筒组成（图C.3.1）。试件的剪切面长度为（36±0.5)mm。

C.3.2 受检胶粘剂应按规定的抽样规则从一定批量的产品中抽取。

C.3.3 专用钢套筒应采用45号碳钢制作。套筒内壁应有螺距为4mm、深度为0.4mm的梯形螺纹。

C.3.4 试件数量应符合下列规定：

1 常规试验的试件：每组不应少于5个；

2 确定粘结抗剪强度标准值的试件数量应按现行国家标准《工程结构加固材料安全性鉴定技术规范》GB 50728的规定

<!-- 152 -->

<!-- 1 6 36 -->
![](https://web-api.textin.com/ocr_image/external/43a3dead5a73440c.jpg)

<!-- $d_{1}=16$ 4 2 3 5 5 3 2 $d_{2}=24$ -->
![](https://web-api.textin.com/ocr_image/external/cb4ddb492db7377e.jpg)

<!-- 6 ▽ 8 -->
![](https://web-api.textin.com/ocr_image/external/fb02ecb3ff3f1197.jpg)

<!-- 5 7 -->
![](https://web-api.textin.com/ocr_image/external/0ba503a33dd7cb7b.jpg)

（a）试件底座 （b）试件 （c）试件安装 （d）植筋并养护（可重复使用） （一次性使用）

图C.3.1 标准试件的形式与尺寸（mm）

1-M24标准件；2-退刀槽 $D=26$ ；3--M24标准螺纹；

4-梯形螺纹（螺距4，深度0.4);5-带肋钢筋（或锚栓螺杆）

$(l=150)$ ;6-注胶；7-胶缝；8-底座

确定。

## C.4 试件制备

C.4.1 钢筋、螺杆和钢套筒，应经除锈、除油污；套筒内壁尚应无毛刺；粘结前，钢筋、螺杆和套筒应用工业丙酮清洗一遍。

C.4.2 钢筋的直径以及套筒的内径和深度，应用量具测量，精确到0.05mm。

C.4.3 粘结时，胶粘剂的配合比、粘结工艺要求以及养护时间均应按该产品的使用说明书确定。

## C.5 试验条件

C.5.1 试件应在胶粘剂养护到期时立即进行试验。当因故需推迟试验日期时，应征得有关方面一致同意，且不得超过1d。

<!-- 153 -->

C.5.2 试验应在室温为（ $23\pm 2)^{\circ }C$ 的环境中进行。仲裁性试验或对环境湿度敏感的胶粘剂，其相对湿度尚应控制为45％~55%。

C.5.3 对温度、湿度有要求的试验，其试件在测试前的调控时间不应少于24h。

## C.6试验步骤

C.6.1 试验时应将试件（图C.6.1）对称地夹持在夹具中；夹持长度不应少于50mm。

<!-- P 1 2 3 P -->
![](https://web-api.textin.com/ocr_image/external/ff81763a95c8689d.jpg)

<!-- 4 2 $s$ 5 OSI 6 $\underline {d_{3}=24}$ -->
![](https://web-api.textin.com/ocr_image/external/feaf224e882219c8.jpg)

图C.6.1 试件安装钢螺杆

1-长度为150mm的钢筋或螺杆；2-砂浆缝；

3-将底座换为钢螺杆；4-M24标准螺纹；

5-退刀槽；6-可重复使用的C,40螺杆

C.6.2 开动试验机，以连续、均匀的速率加荷；自试样加荷至破坏的时间应控制为1min~3min。

C.6.3 试样破坏时，应记录其最大荷载值，并记录粘结的破坏形式（如内聚破坏、粘附破坏等）。

<!-- 154 -->

## C.7 试验结果

### C.7.1 胶粘剂的粘结抗剪强度 $f_{vu}$ ，应按下式计算：

$$f_{vu}=P/0.8\pi Dl\tag{C.7.1}$$

式中：P-拉伸的破坏荷载（N)；

D-钢套筒的内径（mm)；

l-粘结面长度（mm）。

注：当试件为螺杆拉断破坏时，应视为该试件粘结抗剪强度达到合格标准。

### C.7.2 试验结果的计算应取三位有效数字。

### C.7.3 试验报告应包括下列内容：

1 受检粘结材料的品种、型号和批号；

2 抽样规则及抽样数量；

3 试件制备方法及养护条件；

4 试件的编号及其剪切面的尺寸；

5 试验环境的温度和相对湿度；

6 仪器设备的型号、量程和检定日期；

7 加荷方式及加荷速度；

8 试件破坏荷载及破坏形式；

9 试验结果的整理和计算；

10 试验人员、校核人员及试验日期。

<!-- 155 -->

# 附录D 锚固型快固结构胶抗震性能检验方法

## D.1适用范围

D.1.1 本方法适用于锚固型快固结构胶的抗震性能检验。

D.1.2 采用本方法时，应以受检快固胶粘结全螺纹螺杆或锚栓，埋置于混凝土基材内测定其抗拔和抗震性能。

D.1.3 本方法不推荐用于环氧类结构胶的抗震性能测定。

D.1.4 当不同行业标准的检验方法与本规范不一致时，对承重结构加固用的锚固型快固结构胶抗震性能检验，应按本规范的规定执行。

## D.2 取样规则

D.2.1 锚固型快固结构胶抗震性能检验的受检胶样本，应取自同品种、同型号、同批号生产的库存产品中；至少随机抽取3件；每件抽取2支（含双组分），构成两组试件用胶、一组为检验组；另一组为对照组。当为仲裁性检验时，试件数量应加倍。

**D.2.2** 作为锚固件的全螺纹螺杆，其直径应为M16；其钢材应为8.8级碳素结构钢，并取自有合格证和有中文标志的批次中；钢材的抗拉性能应符合本规范表4.2.5-1的规定。

## D.3 种植全螺纹螺杆的基材

D.3.1 种植全螺纹螺杆的基材，应为强度等级为C30的混凝土块体。块体的设计应符合下列规定：

1 块体尺寸：应按每块种植一根螺杆设计；一般取单块尺寸为300mmx300mmx600mm（图D.3.1）。

2 块体配筋：沿块体纵向周边配置4Φ12钢筋和Φ8@100箍筋（单位均为mm）。

<!-- 156 -->

3 外观要求：混凝土表面应平整，且无裂缝。

<!-- 300 300 - $1801004$ 4Φ12 009 $\mathrm {T}_{\mathrm {A}}$ $\overrightarrow {\mathrm {A}}$ 00E Φ8@100 $A-A$ -->
![](https://web-api.textin.com/ocr_image/external/112a0125cbc6bfc9.jpg)

图D.3.1 种有螺杆的试件（单位mm）

1一直径为16mm的螺杆

D.3.2 混凝土块体的制作，应按所要求的强度等级进行配合比设计。块体浇筑后应经28d标准养护。在养护期间应保持混凝土处于湿润状态，以防出现早期裂纹。

**D.3.3** 混凝土块材种植螺杆的方法和要求，应符合现行国家标准《建筑结构加固工程施工质量验收规范》GB 50550的规定。

## D.4 试验设备和装置

**D.4.1** 试验应在2000kN伺服试验系统上进行。种植在试件上的螺杆应通过连接板与伺服机的千斤顶相连（图D.4.1）。连接板与千斤顶的连接需采用4个M20螺栓连接；连接板与螺杆间的连接，其上下均应用螺母固定；下螺母与混凝土面的间隙宜控制在5mm~10mm。试件下部与试验台座应有可靠连接，也可以在试件侧面设置固定螺栓。试件安装完毕应保证其垂直度偏差不大于0.1％。

D.4.2 检测用的加荷设备，应符合下列规定：

1 设备的加荷能力应比预计的检验荷载值至少大20%，且应能连续、平稳、速度可控地运行；

2 设备的测力系统，其整机误差应为全量程的±2%，且应具有峰值储存功能；

<!-- 157 -->

<!-- 400 2 3 4 $80$ 009 5 300 -->
![](https://web-api.textin.com/ocr_image/external/767555bae643219a.jpg)

图D.4.1 试件与伺服试验机的连接（单位mm）

1一连接板，与伺服机的千斤顶相连；2-双螺母；

3-单螺母；4-直径为16mm的螺杆；5-混凝土基材

3 设备的液压加荷系统在小于等于5min的短时保持荷载期间，其降荷值不得大于5%；

4 设备的夹持器应能保持力线与锚固件轴线的对中；

5 仪表的量程不应小于50mm；其测量的误差应为±0.02mm;

6 测量位移装置应能与测力系统同步工作，连续记录，测出锚固件相对于混凝土表面的垂直位移，并绘制荷载-位移的全程曲线。

## D.5 试验步骤与方法

D.5.1 螺杆胶粘好后的试件，其试验应在胶粘剂固化达到产品使用说明书规定的时间立即进行。

<!-- 158 -->

**D.5.2** 首先应进行对照组3个试件的拉拔承载力试验，其加荷宜采用连续加荷制度，以均匀速率加荷，控制在2min~3min时间内发生破坏。

**D.5.3** 对照组检验结果以螺杆最大抗拔力的平均值 $N_{u,m}$ 表示。

**D.5.4** 在取得对照组检验结果后，即可对检验组3个试件进行低周反复荷载试验，加荷等级为 $0.1N_{\mathrm {u}.\mathrm {m}}$ ，加载制度按图D.5.4执行；以确定试件抗拔力的实测平均值 $N_{\mathrm {ue},\mathrm {\;m}}$  和实测最小值 $N_{\mathrm {ue},\mathrm {mi}}$ ino

<!-- $P\left(N_{v,m}\right)$ 0.8 0.7 0.6 0.5- 0.4 0.3 0.2 0.1 -0.1 -0.2 -0.3 -0.4 -0.5 -0.6 -0.7 -0.8 -->
![](https://web-api.textin.com/ocr_image/external/2b029e1b73cba179.jpg)

图D.5.4 抗震性能检验加载制度

## D.6 检验结果的评定

**D.6.1** 锚固型快固结构胶抗震性能评定，当 $N_{\mathrm {ue},\mathrm {\;m}}\geq 0.50N_{\mathrm {u},\mathrm {\;m}}$ 且 $N_{\mathrm {uc}\cdot \min }\geq 0.45N_{\mathrm {u},\mathrm {\;m}}$ 时，为合格。

**D.6.2** 试验报告应包括下列内容：

1 受检胶粘剂的品种、型号和批号；

2 抽样规则及抽样数量；

3 试坯及试件制备方法及养护条件；

<!-- 159 -->

4 试件的编号和尺寸；

5 试验环境温度和相对湿度；

6 仪器设备的型号、量程和检定日期；

7 加荷方式及加荷速度；

8 试件的破坏荷载及破坏形式；

9 试验结果整理和计算；

10 试验人员、校核人员及试验日期。

**D.6.3** 当委托方有要求时，试验报告应附有试验结果合格评定报告，且合格评定标准应符合本附录的规定。

<table border="1" ><tr>
<td></td>
</tr></table>

<!-- 160 -->

### 附录E 既有混凝土结构钢筋阻锈方法

### E.1 设计规定

E.1.1 本方法适用于以喷涂型阻锈剂对既有混凝土结构、构件中的钢筋进行防锈与锈蚀损坏的修复。

**E.1.2** 在下列情况下，应进行阻锈处理：

1 结构安全性鉴定发现下列问题之一时：

1）承重构件混凝土的密实性差，且已导致其强度等级低于设计要求的等级两档以上；

2）混凝土保护层厚度平均值不足现行国家标准《混凝土结构设计规范》GB 50010规定值的75%；或两次抽检结果，其合格点率均达不到现行国家标准《混凝土结构工程施工质量验收规范》GB 50204的规定；

3）锈蚀探测表明：内部钢筋已处于“有腐蚀可能”状态；

4）重要结构的使用环境或使用条件与原设计相比，已显著改变，其结构可靠性鉴定表明这种改变有损于混凝土构件的耐久性。

2 未作钢筋防锈处理的露天重要结构、地下结构、文物建筑、使用除冰盐的工程以及临海的重要工程结构；

3 委托方要求对既有结构、构件的内部钢筋进行加强防护时。

#### E.1.3 采用阻锈剂时，应选用对氯离子、氧气、水以及其他有害介质滤除能力强、不影响混凝土强度和握裹力，并不致在修复界面形成附加阳极的阻锈剂。

<!-- 161 -->

### E.2 喷涂型钢筋阻锈剂使用规定

#### E.2.1 喷涂型钢筋阻锈剂的使用，应符合下列规定：

1 喷涂前应仔细清理混凝土的表层，不得粘有浮浆、尘土、油污、水渍、霉菌或残留的装饰层；

2 剔凿、修复局部劣化的混凝土表面，如空鼓、松动、剥落等；

3 喷涂阻锈剂前，混凝土龄期不应少于28d；局部修补的混凝土，其龄期不应少于14d；

4 混凝土表面温度应为5℃~45℃;

5 阻锈剂应连续喷涂，使被涂表面饱和溢流；喷涂的遍数及其时间间隔应按产品说明书和设计要求确定；

6 每一遍喷涂后，均应采取措施防止日晒雨淋；最后一遍喷涂后，应静置24h以上，然后用压力水将表面残留物清除干净。

**E.2.2** 对露天工程或在腐蚀性介质的环境中使用亲水性阻锈剂时，应在构件表面增喷附加涂层进行封护。

E.2.3 当混凝土表面原先刷过涂料或各种防护液，已使混凝土失去可渗性且无法清除时，本附录规定的喷涂阻锈方法无效，应改用其他阻锈技术。

### E.3 阻锈剂使用效果检测与评定

E.3.1 本方法适用于已有混凝土结构喷涂阻锈剂前后，通过量测其内部钢筋锈蚀电流的变化，对该阻锈剂的阻锈效果进行评估。

#### E.3.2 评估用的检测设备和技术条件应符合下列规定：

1 应采用专业的钢筋锈蚀电流测定仪及相应的数据采集分析设备，仪器的测试精度应能达到0.1μA/c㎡

2 电流测定可采用静态化学电流脉冲法（GPM法），也可采用线性极化法（LPM法）。当为仲裁性检测时，应采用静态化学电流脉冲法。

<!-- 162 -->

3 仪器的使用环境要求及测试方法应按厂商提供的仪器使用说明书执行，但厂商应保证该仪器测试的精度能达到使用说明书规定的指标。

#### E.3.3 测定钢筋锈蚀电流的取样规则应符合下列规定：

1 梁、柱类构件，以同规格、同型号的构件为一检验批。每批构件的取样数量不少于该批构件总数的1/5，且不得少于3根；每根受检构件不应少于3个测值。

2板、墙类构件，以同规格、同型号的构件为一检验批。至少每 $200\mathrm {\;m}^{2}$  （不足者按 $200\mathrm {\;m}^{2}$ 计）设置一个测点，每一测点不应少于3个测值。

3 露天、地下结构以及临海混凝土结构，取样数量应加倍。

4 测量钢筋中的锈蚀电流时，应同时记录环境的温度和相对湿度。条件允许时，宜同步测量半电池电位、电阻抗和混凝土中的氯离子含量。

##### E.3.4 混凝土结构中钢筋锈蚀程度及锈蚀破坏开始产生的时间预测可按表E.3.4进行估计。

**表E.3.4 混凝土构件中钢筋锈蚀程度判定及破坏发生时间预测**

<table border="1" ><tr>
<td>锈蚀电流</td>
<td>锈蚀程度</td>
<td>锈蚀破坏开始时间预测</td>
</tr><tr>
<td>$<0.2\mu A/cm^{2}$</td>
<td>无</td>
<td>不致发生锈蚀破坏</td>
</tr><tr>
<td>$0.2\sim 1\mu A/cm^{2}$</td>
<td>轻微锈蚀</td>
<td>＞10年</td>
</tr><tr>
<td>$1\sim 10\mu A/cm^{2}$</td>
<td>中度锈蚀</td>
<td>2 年～10年</td>
</tr><tr>
<td>$>10\mu A/cm^{2}$</td>
<td>严重锈蚀</td>
<td>$<2$年</td>
</tr></table>

注：对重要结构，当检测结果大于 $2\mu A/cm^{2}$ 时，应加强锈蚀监测。

#### E.3.5 喷涂阻锈剂效果的评估应符合下列规定：

1 应在喷涂阻锈剂150d后，采用同一仪器（至少应采用相同型号的测试仪）对阻锈处理前测试的构件进行原位复测。其锈蚀电流的降低率应按下式计算：

锈蚀电流的降低率 $=\frac {I_{0}-I}{I_{0}}\times 100\%$  (E.3.5)

<!-- 163 -->

式中：I-150d后的锈蚀电流平均值；

$I_{0}$ o-喷涂阻锈剂前的初始锈蚀电流平均值。

2 当检测结果达到下列指标时，可认为该工程的阻锈处理符合本规范规定，可以重新交付使用：

（1）初始锈蚀电流 $>1\mu A/cm^{2}$ 的构件，其150d后锈蚀电流的降低率不小于80%；

（2）初始锈蚀电流 $<1\mu A/cm^{2}$ 的构件，其150d后锈蚀电流的降低率不小于50％。

<!-- 164 -->

## 附录F 锚栓连接受力分析方法

### F.1 锚栓拉力作用值计算

#### F.1.1 锚栓受拉力作用（图F.1.1-1、图F.1.1-2）时，其受力分析应符合下列基本假定：

1 锚板具有足够的刚度，其弯曲变形可忽略不计；

2 同一锚板的各锚栓，具有相同的刚度和弹性模量；其所承受的拉力，可按弹性分析方法确定；

3 处于锚板受压区的锚栓不承受压力，该压力直接由锚板下的混凝土承担。

<!-- n i 2 N -->
![](https://web-api.textin.com/ocr_image/external/658dd2a316fb0b96.jpg)

图F.1.1-1 轴向拉力作用

<!-- y $y_{1}^{\prime }$ n i 2 1 1 $y_{1}$ M N -->
![](https://web-api.textin.com/ocr_image/external/38a082d73cca2754.jpg)

图F.1.1-2 拉力和弯矩共同作用

#### F.1.2 在轴向拉力与外力矩共同作用下，应按下列公式计算确定锚板中受力最大锚栓的拉力设计值 $N_{h}$ :

1当 $N/n-My_{1}/\sum y_{i}^{2}\geq 0$ 时

$$N_{h}=N/n+(My_{1}/\sum y_{i}^{2})\tag{F.1.2-1}$$

2当 $N/n-My_{1}/\sum y_{i}^{2}<0$ 时

$$N_{h}=(M+Nl)y_{1}^{\prime }/\sum (y_{i}^{\prime })^{2}\tag{F.1.2-2}$$

式中：N、M-分别为轴向拉力（kN）和弯矩（ $kN\cdot m$ ） 的设计值；

<!-- 165 -->
