Repository: pznger/ocr-postprocess

# OCR Post-Process Pipeline
一套将商用 OCR 输出的工程规范 Markdown 自动清洗、校验、拆分到结构化 Wiki 的后处理流水线。支持多模态 VLM 交叉校验 PDF 原文，覆盖**公式、符号定义、表格**三大类 OCR 错误。

## 目录

- [数据流](#数据流)
- [技术栈](#技术栈)
- [核心创新](#核心创新)
- [模块概览](#模块概览)
- [快速开始](#快速开始)
- [各阶段详解](#各阶段详解)
- [已覆盖的 OCR 问题](#已覆盖的-ocr-问题)
- [常见问题](#常见问题)
- [与 MinerU 的对比](#与-mineru-的对比)

---

## 数据流

```mermaid
flowchart LR
    subgraph Input["输入"]
        MD["OCR Markdown"]
        PDF["原始 PDF"]
    end

    subgraph Stage1["阶段 1-2: 规则清洗"]
        S1["1. strip_frontmatter<br/>剥离前言/目录"]
        S2["2. text_normalize<br/>21 条规则归一化"]
        S2B["2b. page_break_join<br/>跨页断句拼接 (LLM)"]
    end

    subgraph Stage3["阶段 3-4: 结构修复"]
        S3["3.

File: webui/uploads/b6524ceefc72/GB50367-2013 混凝土结构加固设计规范.md (part 5 of 6)
**UDC**
$y_{1}$ 、 $y_{i}$  -锚栓1 $i$ i至群锚形心的距离（mm)；

$y_{1}^{\prime }、$ $y_{i}^{\prime }-$ -锚栓1及i至最外排受压锚栓的距离（mm)；

l--轴力N至最外排受压锚栓的距离（mm)；

n锚栓个数。

注：当外边距 $M=0$ 时，上式计算结果即为轴向拉力作用下每一锚栓所承受的拉力设计值 $N_{i}$  。

### F.2 锚栓剪力作用值计算

F.2.1 作用于锚板上的剪力和扭矩在群锚中的内力分配，按下列三种情况计算：

1 当锚板孔径与锚栓直径符合表F.2.1的规定，且边距大于 $10h_{\mathrm {ef}}$ 时，则所有锚栓均匀承受剪力（图F.2.1-1)；

<!-- V $c\geq 10h_{\mathrm {ef}}$ -->
![](https://web-api.textin.com/ocr_image/external/966d3c0823f68667.jpg)

<!-- $M_{\mathrm {T}}$ -->
![](https://web-api.textin.com/ocr_image/external/87f7cb7de3feeab9.jpg)

(a) (b)

图F.2.1-1 锚栓均匀受剪

2 当边距小于 $10h_{\mathrm {ef}}$  （图F.2.1-2a）或锚板孔径大于表F.2.1的规定值（图F.2.1-2b)，则只有部分锚栓承受剪力；

<!-- V O $c&lt;10h_{\mathrm {ef}}$ -->
![](https://web-api.textin.com/ocr_image/external/e2109a85607e5d2f.jpg)

（a）边距过小

<!-- V -->
![](https://web-api.textin.com/ocr_image/external/f9adc03081fdfaa9.jpg)

（b）锚板孔径过大

图F.2.1-2 锚栓处于不利情况下受剪

<!-- 166 -->

3 为使靠近混凝土构件边缘锚栓不承受剪力，可在锚板相应位置沿剪力方向开椭圆形孔（图F.2.1-3）。

**表F.2.1** 锚板孔径（mm）

<table border="1" ><tr>
<td>锚栓公称<br>直径$d_{0}$</td>
<td>6</td>
<td>8</td>
<td>10</td>
<td>12</td>
<td>14</td>
<td>16</td>
<td>18</td>
<td>20</td>
<td>22</td>
<td>24</td>
<td>27</td>
<td>30</td>
</tr><tr>
<td>锚板孔径<br>$d_{\mathrm {f}}$</td>
<td>7</td>
<td>9</td>
<td>12</td>
<td>14</td>
<td>16</td>
<td>18</td>
<td>20</td>
<td>22</td>
<td>24</td>
<td>26</td>
<td>30</td>
<td>33</td>
</tr></table>

F.2.2 剪切荷载通过受剪锚栓形心（图F.2.2）时，群锚中各受剪锚栓的受力应按下列公式确定：

<!-- V 0 0 -->
![](https://web-api.textin.com/ocr_image/external/7f20fddc63459c38.jpg)

图F.2.1-3 控制剪力分配方法

<!-- y $V_{v}$ $V_{x}\phi$ -->
![](https://web-api.textin.com/ocr_image/external/2611f280438b3579.jpg)

图F.2.2 受剪力作用

$$V_{i}^{V}=\sqrt {(V_{ix}^{V})^{2}+(V_{iy}^{V})^{2}}\tag{F.2.2-1}$$

$$V_{ix}^{V}=V_{x}/n_{x}\tag{F.2.2-2}$$

$$V_{iy}^{V}=V_{y}/n_{y}\tag{F.2.2-3}$$

式中： $V_{ix}^{\mathrm {V}}$ - $V_{iy}^{\mathrm {V}}$  一分别为锚栓i在x和y方向的剪力分量(kN);

$V_{i}^{V}$  -剪力设计值V作用下锚栓 $i$ 的组合剪力设计值（kN)；

$V_{x}、$ $n_{\mathrm {x}}$ -1剪力设计值V的x分量（kN）及x方向参与受剪的锚栓数目；

$V_{y}、$  $n_{y}$  -剪力设计值V的y分量（kN）及y方向参

<!-- 167 -->

#### 与受剪的锚栓数目。

F.2.3 群锚在扭矩T（图F.2.3）作用下，各受剪锚栓的受力应按下列公式确定：

$$V_{i}^{T}=\sqrt {(V_{ix}^{T})^{2}+(V_{iy}^{T})^{2}}\tag{F.2.3-1}$$

$$V_{ix}^{T}=\frac {Ty_{i}}{\sum x_{i}^{2}+\sum y_{i}^{2}}\tag{F.2.3-2}$$

$$V_{iy}^{T}=\frac {Tx_{i}}{\sum x_{i}^{2}+\sum y_{i}^{2}}\tag{F.2.3-3}$$

式中：T--外扭矩设计值（kN·m)；

$V_{ix}^{\mathrm {T}}$ 、 $V_{iy}^{\mathrm {T}}$  -T作用下锚栓i所受剪力的x分量和y分量（kN)； $V_{i}^{\mathrm {T}}$ 「-T作用下锚栓 $i$  的剪力设计值（kN)；

$x_{i}、$  $y_{i}$ i-锚栓i至以群锚形心为原点的坐标距离（mm）。

F.2.4 群锚在剪力和扭矩（图F.2.4）共同作用下，各受剪锚栓的受力应按下式确定：

<!-- y $x_{i}$ T $y_{1}$ -->
![](https://web-api.textin.com/ocr_image/external/45e33ca30d94ff3d.jpg)

图F.2.3 受扭矩作用

<!-- y $x_{i}$ T V $y_{i}$ x -->
![](https://web-api.textin.com/ocr_image/external/e80648e16c0d4bd2.jpg)

图F.2.4 剪力与扭矩共同作用

$$V_{i}^{g}=\sqrt {(V_{ix}^{V}+V_{ix}^{T})^{2}+(V_{iy}^{V}+V_{iy}^{T})^{2}}\tag{F.2.4}$$

式中： $V_{i}^{\mathrm {g}}$  -群锚中锚栓所受组合剪力设计值（kN）。

<!-- 168 -->

## 本规范用词说明

1 为便于在执行本规范条文时区别对待，对要求严格程度不同的用词说明如下：

1）表示很严格，非这样做不可的：

正面词采用“必须”，反面词采用“严禁”；

2）表示严格，在正常情况下均应这样做的：

正面词采用“应”，反面词采用“不应”或“不得”；

3）表示允许稍有选择，在条件许可时首先应这样做的：正面词采用“宜”，反面词采用“不宜”；

4）示有选择，在一定条件下可以这样做的，采用“可”。

2 条文中指明应按其他有关标准执行的写法为：“应按······执行”或“应符合······的规定”。

<!-- 169 -->

## 引用标准名录

1《建筑结构荷载规范》GB 50009

2《混凝土结构设计规范》GB 50010

3《建筑抗震设计规范》GB 50011

4《建筑设计防火规范》GB 50016

5《钢结构设计规范》GB 50017

6《建筑抗震鉴定标准》GB 50023

7《工业建筑防腐蚀设计规范》GB 50046

8《工业构筑物抗震鉴定标准》GBJ 117

9《工业建筑可靠性鉴定标准》GB 50144

10《混凝土结构工程施工质量验收规范》GB 50204

11《钢结构工程施工质量验收规范》GB 50205

12《民用建筑可靠性鉴定标准》GB 50292

13《建筑结构加固工程施工质量验收规范》GB 50550

14《钢结构焊接规范》GB 50661

15《工程结构加固材料安全性鉴定技术规范》GB 50728

16《碳素结构钢》GB/T 700

17《钢筋混凝土用钢 第1部分：热轧光圆钢筋》

GB 1499.1

18《钢筋混凝土用钢 第2部分：热轧带肋钢筋》

GB 1499.2

19《树脂浇铸体性能试验方法》GB/T 2567

20《低合金高强度结构钢》GB/T 1591

21《非合金钢及细晶粒钢焊条》GB/T 5117

22《热强钢焊条》GB/T 5118

23《胶粘剂 拉伸剪切强度的测定（刚性材料对刚性材

<!-- 170 -->

料）》GB/T 7124

24《钢筋焊接及验收规程》JGJ 18

25《建筑抗震加固技术规程》JGJ 116

26《混凝土用膨胀型、扩底型建筑锚栓》JG 160

27《无粘结预应力钢绞线》JG 161

28《冶金建设试验检验规程 第3分册 化学分析》

YBJ 222.3

29《耐火浇注料抗热震性试验方法（水急冷法）》YB／

T 2206.2

30《钢丝镀锌层》YB/T 5357

31《钢筋阻锈剂应用技术规程》YB/T 9231

32《海港工程混凝土结构防腐蚀技术规范》JTJ 275

<!-- 171 -->

### 中华人民共和国国家标准

### 混凝土结构加固设计规范

### GB 50367-2013

## 条文说明

## 修订说明

《混凝土结构加固设计规范》GB 50367-2013经住房和城乡建设部2013年11月1日以第208号公告批准、发布。

本规范是在《混凝土结构加固设计规范》GB 50367-2006的基础上修订而成的。上一版的主编单位是四川省建筑科学研究院；参加单位是：同济大学、西南交通大学、福州大学、湖南大学、重庆大学、重庆市建筑科学研究院、辽宁省建设科学研究院、中国科学院大连化学物理研究所、中国建筑西南设计院、上海市工程建设标准化办公室、上海加固行建筑技术工程有限公司、北京东洋机械建筑工程有限公司、喜利得（中国）商贸有限公司、厦门中连结构胶有限公司、慧鱼（太仓）建筑锚栓有限公司、享斯迈先进化工材料（广东）有限公司、北京风行技术有限公司、上海库力浦实业有限公司、湖南固特邦土木技术发展有限公司、大连凯华新技术工程有限公司、台湾安固工程股份有限公司、武汉长江加固技术有限公司；主要起草人员是：梁坦、王永维、陆竹卿、梁爽、吴善能、黄棠、林文修、卓尚木、古天纯、贺曼罗、倪士珠、张书禹、莫群速、侯发亮、卜良桃、陈大川、王立民、李力平、王稚、吴进、陈友明、张成英、线运恒、张剑、单远铭、张首文、唐趋伦、张欣、温斌。本次修订的主要技术内容是：增加了芳纶纤维复合材作为加固材料的应用规定；增加了锚固型快固胶的安全性鉴定和抗震鉴定的技术内容；增加了无粘结钢绞线体外预应力加固技术和预应力碳纤维复合板加固技术；调整了部分加固计算参数等。

本规范修订过程中，修订组进行了广泛的调查研究，总结了我国工程建设的实践经验，同时参考了国外先进技术标准，许多单位和学者进行了大量的试验和研究，为本次修订提供了极有价值的参考资料。

<!-- 174 -->

为便于广大设计、施工、科研、学校等单位有关人员在使用本规范时能正确理解和执行条文的规定，本规范修订组按章、节、条顺序编制了《混凝土结构加固设计规范》的条文说明，对条文规定的目的、依据以及执行中需注意的有关事项进行了说明，还着重对强制性条文的强制理由作了解释。但条文说明不具备与规范正文同等的效力，仅供使用者作为理解和掌握规范规定的参考。

<!-- 175 -->

## 目 次

1 总则................................................179

2 术语和符号..........................................180

2.1 术语．............................................180

2.2 符号.............................................180

3 基本规定............................................181

3.1 一般规定.........................................181

3.2 设计计算原则.....................................183

3.3 加固方法及配合使用的技术...........................185

4 材料................................................186

4.1 混凝土...........................................186

4.2 钢材及焊接材料....................................187

4.3 纤维和纤维复合材..................................187

4.4 结构加固用胶粘剂..................................190

4.5 钢丝绳...........................................193

4.6 聚合物改性水泥砂浆................................195

4.7 阻锈剂...........................................196

5 增大截面加固法......................................198

5.1 设计规定.........................................198

5.2 受弯构件正截面加固计算............................199

5.3 受弯构件斜截面加固计算............................200

5.4 受压构件正截面加固计算............................200

5.5 构造规定.........................................202

6 置换混凝土加固法....................................204

6.1 设计规定.........................................204

6.2 加固计算.........................................205

6.3 构造规定.........................................205

7 体外预应力加固法....................................206

<!-- 176 -->

7.1 设计规定.........................................206

7.2 无粘结钢绞线体外预应力的加固计算...................208

7.3 普通钢筋体外预应力的加固计算.......................210

7.4 型钢预应力撑杆的加固计算..........................211

7.5 无粘结钢绞线体外预应力构造规定.....................212

7.6 普通钢筋体外预应力构造规定.........................214

7.7 型钢预应力撑杆构造规定............................214

8 外包型钢加固法.....................................215

8.1 设计规定.........................................215

8.2 外粘型钢加固计算.................................216

8.3 构造规定.........................................216

9 粘贴钢板加固法.....................................218

9.1 设计规定.........................................218

9.2 受弯构件正截面加固计算............................219

9.3 受弯构件斜截面加固计算............................222

9.4 大偏心受压构件正截面加固计算.......................223

9.5 受拉构件正截面加固计算............................223

9.6 构造规定.........................................223

10 粘贴纤维复合材加固法..............................225

10.1 设计规定........................................225

10.2 受弯构件正截面加固计算...........................226

10.3 受弯构件斜截面加固计算...........................229

10.4 受压构件正截面加固计算...........................230

10.5 框架柱斜截面加固计算.............................230

10.6 大偏心受压构件加固计算...........................230

10.7 受拉构件正截面加固计算...........................231

10.8 提高柱的延性的加固计算...........................231

10.9 构造规定........................................232

11 预应力碳纤维复合板加固法..........................233

11.1 设计规定........................................233

11.2 预应力碳纤维复合板加固受弯构件....................233

11.3 构造要求........................................234

<!-- 177 -->

12 增设支点加固法.....................................235

12.1 设计规定........................................235

12.2 加固计算........................................236

12.3 构造规定........................................236

13.预张紧钢丝绳网片-聚合物砂浆面层加固法.............237

13.1 设计规定........................................237

13.2 受弯构件正截面加固计算...........................238

13.3 受弯构件斜截面加固计算...........................239

13.4 构造规定........................................239

14绕丝加固法.........................................240

14.1 设计规定........................................240

14.2 柱的抗震加固计算.................................240

14.3 构造规定........................................240

15 植筋技术...........................................242

15.1 设计规定........................................242

15.2 锚固计算........................................243

15.3 构造规定........................................245

16 锚栓技术...........................................246

16.1 设计规定........................................246

16.2 锚栓钢材承载力验算...............................247

16.3 基材混凝土承载力验算.............................248

16.4 构造规定........................................248

17 裂缝修补技术.......................................250

17.1 设计规定........................................250

17.2 裂缝修补要求.....................................252

附录A 既有建筑物结构荷载标准值的确定方法...........253

附录B 既有结构混凝土回弹值龄期修正的规定............254

附录C 锚固用快固胶粘结拉伸抗剪强度测定法之一

钢套筒法.......................................255

附录D 锚固型快固结构胶抗震性能检验方法..............256

附录E 既有混凝土结构钢筋阻锈方法....................257

附录F 锚栓连接受力分析方法..........................258

<!-- 178 -->

## 1总 则

1.0.1 本条规定了制定本规范的目的和要求，这里应说明的是，本规范作为混凝土结构加固通用的国家标准，主要是针对为保障安全、质量、卫生、环保和维护公共利益所必须达到的最低指标和要求作出统一的规定。至于以更高质量要求和更能满足社会生产、生活需求的标准，则应由其他层次的标准规范，如专业性很强的行业标准、以新技术应用为主的推荐性标准和企业标准等在国家标准基础上进行充实和提高。然而，在前一段时间里，这一最基本的标准化关系，由于种种原因而没有得到遵循，出现了有些标准对安全、质量的要求反而低于国家标准的不正常情况。为此，在实施本规范过程中，若遇到上述情况，一定要从国家标准是保证加固结构安全的最低标准这一基点出发，按照《中华人民共和国国家标准化法》和建设部第25号令的规定来实施本规范，做好混凝土结构的加固设计工作，以避免在加固工程中留下安全隐患。

**1.0.2** 本条规定的适用范围，与现行国家标准《混凝土结构设计规范》GB 50010相对应，以便于配套使用。

**1.0.3、1.0.4** 这两条主要是对本规范在实施中与其他相关标准配套使用的关系作出规定。

<!-- 179 -->

## 2术语和符号

### 2.1术语

2.1.1~2.1.17 本规范采用的术语及其涵义，是根据下列原则确定的：

1 凡现行工程建设国家标准已作规定的，一律加以引用，不再另行给出定义；

2 凡现行工程建设国家标准尚未规定的，由本规范参照国际标准和国外先进标准给出其定义；

3 当现行工程建设国家标准虽已有该术语，但定义不准确或概括的内容不全时，由本规范完善其定义。

### 2.2符号

**2.2.1~2.2.4** 本规范采用的符号及其意义，尽可能与现行国家标准《混凝土结构设计规范》GB 50010及《钢结构设计规范》GB 50017相一致，以便于在加固设计、计算中引用其公式，只有在遇到公式中必须给出加固设计专用的符号时，才另行制定，即使这样，在制定过程中仍然遵循了下列原则：

1 对主体符号及其上、下标的选取，应符合现行国家标准《工程结构设计基本术语和通用符号》GBJ 132的符号用字及其构成规则；

2 当必须采用通用符号，但又必须与新建工程使用的该符号有所区别时，可在符号的释义中加上定语。

<!-- 180 -->

## 3 基本规定

### 3.1一般规定

3.1.1 混凝土结构是否需要加固，应经结构可靠性鉴定确认。我国已发布的现行国家标准《工业建筑可靠性鉴定标准》GB 50144和《民用建筑可靠性鉴定标准》GB 50292，是通过实测、验算并辅以专家评估才作出可靠性鉴定的结论，因而较为客观、稳健，可以作为混凝土结构加固设计的基本依据；但须指出的是，混凝土结构加固设计所面临的不确定因素远比新建工程多而复杂，况且还要考虑业主的种种要求；因而本条作出了“应按本规范的规定和业主的要求进行加固设计”的规定。

此外，众多的工程实践经验表明，承重结构的加固效果，除了与其所采用的方法有关外，还与该建筑物现状有着密切的关系。一般而言，结构经局部加固后，虽然能提高被加固构件的安全性，但这并不意味着该承重结构的整体承载便一定是安全的。因为就整个结构而言，其安全性还取决于原结构方案及其布置是否合理，构件之间的连接、拉结是否系统而可靠，其原有的构造措施是否得当与有效等，而这些就是结构整体牢固性（robust-ness）的内涵，其所起到的综合作用就是使结构具有足够的延性和冗余度。因此，本规范要求专业技术人员在承担结构加固设计时，应对该承重结构的整体牢固性进行检查与评估，以确定是否需作相应的加强。

**3.1.2** 被加固的混凝土结构、构件，其加固前的服役时间各不相同，其加固后的结构使用功能又可能有所改变，因此不能直接沿用原设计的安全等级作为加固后的安全等级，而应根据委托方对该结构下一目标使用期的要求，以及该房屋加固后的用途和重要性重新进行定位，故有必要由委托方与设计单位共同商定。

<!-- 181 -->

3.1.3 本条为保留条文。此次修订增加了“应避免对未加固部分以及相关的结构、构件和地基基础造成不利的影响”的规定。因为在当前的结构加固设计领域中，经验不足的设计人员占较大比重，致使加固工程出现“顾此失彼”的失误案例时有发生，故有必要加以提示。

3.1.4 由高温、高湿、冻融、冷脆、腐蚀、振动、温度应力、收缩应力、地基不均匀沉降等原因造成的结构损坏，在加固时，应采取有效的治理对策，从源头上消除或限制其有害的作用。与此同时，尚应正确把握处理的时机，使之不至对加固后的结构重新造成损坏。就一般概念而言，通常应先治理后加固，但也有一些防治措施可能需在加固后采取。因此，在加固设计时，应合理地安排好治理与加固的工作顺序，以使这些有害因素不至于复萌。这样才能保证加固后结构的安全和正常使用。

3.1.7 本条是在原规范GB 50367-2006编制组调研工作基础上，根据实施中反馈的意见进行修订的。其要点如下：

1 结构加固的设计使用年限，应与结构加固后的使用状态及其维护制度相联系，否则是无法确定的。因此，本规范给出的是在正常使用与定期维护条件下的设计使用年限，至于其他使用条件下的设计使用年限，应由专门技术规程作出规定。

2 当结构加固使用的是传统材料（如混凝土、钢和普通砌体），且其设计计算和构造符合本规范的规定时，可按业主要求的年限，但不高于50年确定。当使用的加固材料含有合成树脂（如常用的结构胶）或其他聚合物成分时，其设计使用年限宜按30年确定。若业主要求结构加固的设计使用年限为50年，其所使用的合成材料的粘结性能，应通过耐长期应力作用能力的检验。检验方法应按现行国家标准《工程结构加固材料安全性鉴定技术规范》GB 50728的规定执行。

3 当为局部加固时，尚应考虑原建筑物（或原结构）剩余设计使用年限对结构加固设计使用年限的影响。

4 结构的定期检查维护制度应由设计单位制定，由物管单位执行。

<!-- 182 -->

此外，应指出的是，对房屋建筑的修复，还应听取业主的意见。若业主认为其房屋极具保存价值，而加固费用也不成问题，则可商定一个较长的设计使用年限；譬如，可参照历史建筑的修复，定一个较长的使用年限，这在技术上都是能够做到的，但毕竟很费财力，不应在业主无特殊要求的情况下，误导他们这么做。

基于以上所做的工作，制定了本条确定设计使用年限的原则。

**3.1.8** 混凝土结构的加固设计，系以委托方提供的结构用途、使用条件和使用环境为依据进行的。倘若加固后任意改变其用途、使用条件或使用环境，将显著影响结构加固部分的安全性及耐久性。因此，改变前必须经技术鉴定或设计许可，否则其后果将很严重。本条为强制性条文，必须严格执行。

### 3.2 设计计算原则

3.2.1 本条为新增的内容，弥补了原规范对加固结构分析方法未作规定的不足。由于线弹性分析方法是最成熟的结构加固分析方法，迄今为国外结构加固设计规范和指南所广泛采用。因此，本规范作出了“在一般情况下，应采用线弹性分析方法计算被加固结构的作用效应”的规定。至于塑性内力重分布分析方法，由于到目前为止仅见在增大截面加固法中有所应用，故未作具体规定。若设计人员认为其所采用的加固法需按塑性内力重分布分析方法进行计算时，应有可靠的实验依据，以确保被加固结构的安全。另外，还应指出的是，即使是增大截面加固法，在考虑塑性内力重分布时，也应符合现行有关规范、规程对这种分析方法所作出的限制性规定。

3.2.2 本规定对混凝土结构的加固验算作了详细而明确的规定。这里仅指出一点，即：其中大部分计算参数已在该结构加固前可靠性鉴定中通过实测或验算予以确定。因此，在进行结构加固设计时，宜尽可能加以引用，这样不仅节约时间和费用，而且在被加固结构日后万一出现问题时，也便于分清责任。

<!-- 183 -->

3.2.3 本条是根据国内外众多震害教训作出的规定。对抗震设防区的结构、构件单纯进行承载力加固，未必对抗震有利。因为局部的加强或刚度的突变，会形成新的薄弱部位，或导致地震作用效应的增大，故必须在从事承载力加固的同时，考虑其抗震能力是否需要加强；同理，在从事抗震加固的同时，也应考虑其承载力是否需要提高。倘若忽略了这个问题，将会因原结构、构件承载力的不足，而使抗震加固无效。两者相辅相成，在结构、构件加固问题上，必须全面考虑周到，绝不可就事论事，片面地采取加固措施，以致留下安全隐患。

3.2.4 本条是根据现行国家标准《正态分布完全样本可靠度置信下限》GB/T 4885制定的。在检验材料的性能时，采用这一方法确定加固材料强度标准值，由于考虑了样本容量和置信水平的影响，不仅将比过去滥用“1.645”这个系数值，更能实现设计所要求的95％保证率，而且与当前国际标准、欧洲标准、乌克兰标准、ACI标准等检验材料强度标准值所采用的方法，在概念上也是一致的。

3.2.5 为防止使用胶粘剂或其他聚合物的结构加固部分意外失效（如火灾或人为破坏等）而导致的建筑物坍塌，国外有关的设计规程和指南，如ACI 440 2R-02和英国混凝土协会55号设计指南等均要求设计者对原结构、构件提供附加的安全保护。一般是要求原结构、构件必须具有一定的承载力，以便在结构加固部分意外失效时尚能继续承受永久荷载和少量可变荷载的作用。为此，规范编制组提出了按可变荷载标准值与永久荷载标准值之比值的大小，分别给出验算用的荷载值，以供设计校核原结构、构件在应急状态下的承载力使用。至于n值取1.2和1.5，系参照上述国外资料和国内设计经验确定的。

<!-- 184 -->

### 3.3 加固方法及配合使用的技术

3.3.1 根据结构加固方法的受力特点，本规范参照国内外有关文献将加固方法分为两类。就一般情况而言，直接加固法较为灵活，便于处理各类加固问题，间接加固法较为简便、可靠，且便于日后的拆卸、更换，因此在有些情况下，还可用于有可逆性要求的历史、文物建筑的抢险加固。设计时，可根据实际条件和使用要求进行选择。

**3.3.2、3.3.3** 本规范共纳入10种加固方法和3种配合使用的技术，基本上满足了当前加固工程的需要。这里应指出的是，每种方法和技术，均有其适用范围和应用条件；在选用时，若无充分的科学试验和论证依据，切勿随意扩大其使用范围，或忽视其应用条件，以免因考虑不周而酿成安全质量事故。

<!-- 185 -->


# 4材 料

# 4.1混凝土

4.1.1 结构加固用的混凝土，其强度等级之所以要比原结构、构件提高一级，且不得低于C20，不仅是为了保证新旧混凝土界面以及它与新加钢筋或其他加固材料之间能有足够的粘结强度，还因为局部新增的混凝土，其体积一般较小，浇筑空间有限，施工条件远不及全构件新浇的混凝土。调查和试验表明，在小空间模板内浇筑的混凝土均匀性较差，其现场取芯确定的混凝土强度可能要比正常浇筑的混凝土低10％以上，故有必要适当提高其强度等级。

4.1.2 随着商品混凝土和高强混凝土的大量进入建设工程市场，CECS 25:90规范关于“加固用的混凝土中不应掺入粉煤灰”的规定经常受到质询，纷纷要求规范采取积极的措施予以解决。为此，编制组对制定该规范第2.2.7条的背景情况进行了调查，并从中了解到主要是由于20世纪80年代工程上所使用的粉煤灰，其质量较差，烧失量过大，致使掺有粉煤灰的混凝土，其收缩率可能达到难以与原构件混凝土相适应的程度，从而影响了结构加固的质量。因此作出了禁用的规定。此次修订本规范，对结构加固用的混凝土如何掺加粉煤灰作了专题的分析研究，其结论表明：只要使用的是I级灰，且限制其烧失量在5％范围内，便不致对加固后的结构产生明显的不良影响。据此，制定了本条文的规定。

4.1.3 为了使建筑物地下室和结构基础加固使用的混凝土具有微膨胀的性能，应寻求膨胀作用发生在水泥水化过程的膨胀剂，才能抵消混凝土在硬化过程中产生的收缩而起到预压应力的作用。为此，当购买微膨胀水泥或微膨胀剂产品时，应要求厂商提供该产品在水泥水化过程中的膨胀率及其与水泥的配合比；与此同时，还应要求厂商说明其使用的后期是否会发生回缩问题，并提供不回缩或回缩率极小的书面保证，因为膨胀剂能否起到长期的施压作用，直接涉及加固结构的安全。

<!-- 186 -->

# 4.2 钢材及焊接材料

**4.2.1~4.2.5** 本规范对结构加固用钢材的选择，主要基于以下三点的考虑：

1 在二次受力条件下，具有较高的强度利用率和较好的延性，能较充分地发挥被加固构件新增部分的材料潜力；

2 具有良好的可焊性，在钢筋、钢板和型钢之间焊接的可靠性能得到保证；

3 高强钢材仅推荐用于预应力加固及锚栓连接。

4.2.6 几年来有关焊接信息的反馈情况表明，在混凝土结构加固工程中，一般对钢筋焊接较为熟悉，需要解释的问题很少；而对钢板、扁钢、型钢等的焊接，仍有很多设计人员对现行《钢结构设计规范》GB 50017理解不深，以致在施工图中，对焊缝质量所提出的要求，往往与施工人员有争执。最近修订的国家标准《钢结构设计规范》GB 50017已基本上解决了这个问题，因此，在混凝土结构加固设计中，当涉及型钢和钢板焊接问题时，应先熟悉该规范的规定及其条文说明，将有助于做好钢材焊缝的设计。

# 4.3 纤维和纤维复合材

4.3.1 对结构加固用的纤维复合材，本规范选择了以碳纤维、芳纶纤维和玻璃纤维制作，现分别说明如下：

1 碳纤维按其主要原料分为三类，即聚丙烯腈（PAN）基碳纤维、沥青（PITCH）基碳纤维和粘胶（RAYON）基碳纤维。从结构加固性能要求来考量，只有PAN基碳纤维最符合承重结构的安全性和耐久性要求；粘胶基碳纤维的性能和质量差，不能用于承重结构的加固；沥青基碳纤维只有中、高模量的长丝，可用于需要高刚性材料的加固场合，但在通常的建筑结构加固中很少遇到这类用途，况且在国内尚无实际使用经验。因此，本规范规定：必须选用聚丙烯腈基（PAN基）碳纤维。另外，应指出的是最近市场新推出的玄武岩纤维，由于其强度和弹性模量很低，不能用以替代碳纤维作为结构加固材料。因此，在选材时，切勿听信不实的宣传。

<!-- 187 -->

当采用聚丙烯腈基碳纤维时，还必须采用15K或15K以下的小丝束；严禁使用大丝束纤维。其所以作出这样严格的规定，主要是因为小丝束的抗拉强度十分稳定，离散性很小，其变异系数均在5％以下，容易在生产和使用过程中，对其性能和质量进行有效的控制；而大丝束则不然，其变异系数高达15%~18%，且在试验和试用中所表现出的可靠性较差，故不能作为承重结构加固材料使用。

另外，应指出的是，K数大于15，但不大于24的碳纤维，虽仍属小丝束的范围，但由于我国工程结构使用碳纤维的时间还很短，所积累的成功经验均是从12K和15K碳纤维的试验和工程中取得的；对大于15K的小丝束碳纤维所积累的试验数据和工程使用经验均嫌不足。因此，在此次修订的本规范中，仅允许使用15K及15K以下的碳纤维。这一点应提请加固设计单位注意。

2 对芳纶纤维在承重结构工程中的应用，必须选用对位芳香族聚酰胺长丝纤维；同时，还必须采用线密度不小于3160dtex（分特）的制品；才能确保工程安全。

芳纶纤维韧性好，又耐冲击、耐疲劳。因而常用于有这方面要求的结构加固。另外，还用于与碳纤维混杂编织，以减少碳纤维脆性的影响。芳纶纤维的缺点是吸水率较大，耐光老化性能较差。为此，应采取必要的防护措施。

3 对玻璃纤维在结构加固工程中的应用，必须选用高强度的S玻璃纤维、耐碱的AR玻璃纤维或含碱量低于0.8％的E玻璃纤维（也称无碱玻璃纤维）。至于A玻璃纤维和C玻璃纤维，由于其含碱量（K、Na）高，强度低，尤其是在湿态环境中强度下降更为严重，因而应严禁在结构加固中使用。

<!-- 188 -->

4 预浸料由于储存期短，且要求低温冷藏，在现场施工条件下很难做到，常常因此而导致预浸料提前变质、硬化。若勉强加以利用，将严重影响结构加固工程的安全和质量，故作出严禁使用这种材料的规定。

本条为强制性条文，必须严格执行。

**4.3.2** 在建设工程中，结构加固工程所占比重甚小，其所采用的加固材料及制品，鲜见专门生产；多是从按一般产品标准生产的材料及制品中选择优质适用者。在这种情况下，为了保证所选用材料及制品的性能和质量符合结构加固安全使用要求，就必须对进入加固市场的产品进行安全性能检测和鉴定。为此，国家制定了《工程结构加固材料安全性鉴定技术规范》GB 50728，并作出了凡是工程结构加固工程的材料及制品，其安全性能均应符合该规范的规定。考虑到这一规定涉及结构加固的安全问题，因此在本规范中作出了相应的规定。

4.3.3、4.3.4 这两条给出了纤维复合材抗拉强度的标准值和设计值，现分别说明如下：

## 1 纤维复合材的抗拉强度标准值

表4.3.3的指标是根据全国建筑物鉴定与加固标准技术委员会10多年来对进入我国建设工程市场各种品牌和型号纤维复合材的抽检结果，并参照国外有关规程和指南制定的。就每一品种和型号而言，其抗拉强度标准值，均具有95％的强度保证率和99％的置信水平。在这基础上，通过加权方法给出了规范的取值，因而具有较好的包容性和可靠性。其中，需要指出的是III级碳纤维复合材，由于其强度离散性很大，不适宜采用一般统计方法确定其标准值，因而改用稳健估计方法进行取值。

## 2 纤维复合材的抗拉强度设计值

### （1）碳纤维复合材

<!-- 189 -->

表4.3.4-1～表4.3.4-3的指标为其强度标准值除以分项系数γs的数值，经取整后确定的。考虑到纤维复合材的延性较差，对一般结构，取γs为1.5；对重要结构，还需乘以重要性系数1.4，以确保安全。另外，应说明的是：按本规范确定的抗拉强度设计值，与欧美等国按拉应变设计值εi与弹性模量设计值E1乘积确定的设计应力值相当。

（2）芳纶纤维复合材和玻璃纤维复合材

由于弹性模量较低，其安全度设计模式的研究尚不充分，故目前尚只能参照国外标准的经验取值方法进行确定，因而较为偏于安全。

第4.3.3条为强制性条文，必须严格执行。

4.3.6 本条的规定必须得到强制执行。因为一种纤维与一种胶粘剂的配伍通过了安全性及适配性的检验，并不等于它与其他胶粘剂的配伍，也具有同等的安全性及适配性。故必须重新检验，但检验项目可以适当减少。

4.3.7 在现场施工条件下，使用纤维织物（布）制作复合材时，其单位面积质量之所以必须严格限制，主要是因为织物太厚时，室温固化型结构胶将很难浸润和渗透，极易因纤维内部缺胶或胶液分布不均而严重影响纤维复合材的粘结性能，致使被加固的结构安全得不到保证。与此同时，结构胶的浸润与渗透质量，还取决于施工工艺方法。为此，根据国外经验和现场验证性试验结果，分别按手工涂布和真空灌注两种工艺，制定了不同织物单位面积质量的限值，以确保结构加固工程质量和安全。

### 4.4 结构加固用胶粘剂

4.4.1 一种胶粘剂能否用于承重结构，主要由其安全性能的综合评价决定；但同属承重结构胶粘剂，仍可按其主要性能的显著差别，划分为若干等级。本规范根据加固工程的实际需要，将室温固化型I类结构胶划分为A、B两级，并按结构的重要性和受力的特点明确其适用范围。

<!-- 190 -->

这里需要指出的是，这两个等级的主要区别在于其韧性和耐湿热老化性能的合格指标不同。因此，在实际工程中，业主和设计单位对参与竞争的不同品牌胶粘剂所进行的考核，也应侧重于这方面，而不宜单纯做简单的强度检验以决高低。因为这样做的结果，往往选中的是短期强度虽高，但却是十分脆性的劣质胶粘剂，而这正是推销商误导使用单位的常用手法。

**4.4.2** 为了确保使用粘结技术加固的结构安全，必须要求胶粘剂的粘结抗剪强度标准值应具有足够高的强度保证率及其实现概率（即置信水平）。本规范采用的95％保证率，系根据现行国家标准《建筑结构可靠度设计统一标准》GB 50068确定的；其90％的置信水平（即C=0.90）是参照国外同类标准和我国标准化工作应用数理统计方法的经验确定的。本条为强制性条文，必须严格执行。

**4.4.3** 经过数十年的实践，如今国际上已公认专门研制的改性环氧树脂胶为加固混凝土结构首选的胶粘剂；尤其是对粘接纤维复合材和钢材而言，不论从抗剥离性能、耐环境作用性能、耐应力长期作用性能，还是抗冲击、抗疲劳性能来考察，都是其他品种胶粘剂所无法比拟的。但应注意的是：这些良好的胶粘性能均是通过使用高性能固化剂和其他改性剂进行改性和筛选才获得的，从而也才消除了环氧树脂固有的脆性缺陷。因此，在使用前必须按现行国家标准《工程结构加固材料安全性鉴定技术规范》GB 50728进行检验和鉴定。在确认其改性效果后才能保证其粘结的可靠性。至于不饱和聚酯树脂及醇酸树脂，由于其耐潮湿、耐水和耐老化性能极差，因而不允许用作承重结构加固的胶粘剂。

另外，需要指出的是：现行国家标准《工程结构加固材料安全性鉴定技术规范》GB 50728之所以十分重视结构胶的耐湿热老化性能的检验和鉴定，是由于对承重结构而言，这项指标十分重要：一是因为建筑物对胶粘剂的使用年限要求长达30年以上，其后期粘结强度必须得到保证；二是因为本规范采用的湿热老化检验法，其检出不良固化剂的能力很强，而固化剂的性能在很大程度上决定着胶粘剂长期使用的可靠性。最近一段时间，由于恶性的价格竞争愈演愈烈，导致了不少厂商纷纷变更胶粘剂原配方中的固化剂成分。尽管固化剂的改变，虽有可能做到不影响胶粘剂的短期粘结强度，但却无法制止胶粘剂抗环境老化能力的急剧下降。因此，这些劣质的固化剂很容易在湿热老化试验中被检出。为此，结构加固设计人员、监理人员和业主必须坚持进行见证抽样的湿热老化检验；在任何情况下均不得以其他人工老化试验替代湿热老化试验。

<!-- 191 -->

这里还应指出的是，现行国家标准《工程结构加固材料安全性鉴定技术规范》GB 50728之所以引用欧洲标准化委员会《结构胶粘剂老化试验方法》EN 2243-5关于以湿热环境进行老化试验的规定，系基于以下认识，即：胶粘剂在紫外光作用下虽能起化学反应，使聚合物中的大分子链破坏；但对大多数胶粘剂而言，由于受到被粘物屏蔽保护，光老化并非其老化主因，很难借以判明胶粘剂老化性能；而迄今只有在湿热的综合作用下才能检验其老化性能。因为：其一，湿气总能侵入胶层，而在一定温度促进下，还会加快其渗入胶层的速度，使之更迅速地起到破坏胶层易水解化学键的作用，使胶粘剂分子链更易降解；其二，水分子渗入胶粘剂与被粘物的界面，会促使其分离；其三，水分还起着物理增塑作用，降低了胶层抗剪和抗拉性能；其四，热的作用还可使键能小的高聚物发生裂解和分解；等等。所有这些由于湿热的作用使得胶粘剂性能降低或变坏的过程，即使在自然环境中也会随着时间的向前推移而逐渐地发生，并形成累积性损伤，只是老化的时间和过程较长而已。因此，显然可以利用胶粘剂对湿热老化作用的敏感性设计成一种快速而有效的检验方法。试验表明，有不少品牌胶粘剂可以很容易通过3000h~5000h的各种人工气候老化检验，但却在720h的湿热老化试验过程中几乎完全丧失强度。其关键问题就在于这些品牌胶粘剂使用的是劣质固化剂以及有害的外加剂，不具备结构胶粘剂所要求的耐长期环境作用的能力。

<!-- 192 -->

种植后锚固件（如植筋、锚栓等）的结构胶，其安全性能的检验项目及检验方法，与前述几种结构胶有所不同。这是因为这类胶属于富填料型，其部分检验项目很难用一般试验方法进行试件制备与试验。因此，现行国家标准《工程结构加固材料安全性鉴定技术规范》GB 50728针对工程最常用的改性环氧类结构胶，专门制定了适用于锚固型结构胶的检验项目及其合格指标供安全性鉴定使用。

**4.4.4** 不饱和聚酯树脂和醇酸树脂，由于其耐水性、耐潮湿性和耐湿热老化性能很差，在承重结构中作为结构胶使用，不仅会留下安全隐患，而且已有一些加固工程因使用这类胶而导致出现安全事故。因此，必须严禁其在承重结构加固中使用。

本条为强制性条文，必须严格执行。

**4.4.5** 目前在后锚固工程中，有不少场合需要采用快固结构胶，但在《工程结构加固材料安全性鉴定技术规范》GB 50728中尚未包括这类胶的安全性能鉴定标准。致使其应用受到影响，为了解决这个问题，本条给出了锚固型快固结构胶的安全性能鉴定标准，供锚固工程使用，待国家标准《工程结构加固材料安全性鉴定技术规范》GB 50728今后修订时，再行移交。

# 4.5钢丝绳

4.5.1 在结构加固工程中应用钢丝绳网片的初期，均采用高强度不锈钢丝制作的钢丝绳为原材料。后来随着阻锈技术的发展，以及镀锌质量的提高，开始将高强度镀锌钢丝绳列入本加固方法。在区分环境介质和采取有效阻锈措施的条件下，将高强不锈钢丝绳和高强镀锌钢丝绳分别用于重要结构和一般结构，从而可以收到降低造价和合理利用材料的效果。但应强调指出的是，碳钢细钢丝的阻锈工作难度很大。因此，即使采取了多道防线的阻锈措施，仍然仅允许用于干燥的室内环境中，以保证结构加固工程的安全和耐久性。

<!-- 193 -->

4.5.2 本条根据承重结构加固材料的安全要求，给出了不锈钢丝绳和碳钢镀锌钢丝绳的主要化学成分指标，供设计使用。执行时，对其余化学成分，可参照国家现行标准《不锈钢丝绳》GB／T 9944和《航空用钢丝绳》YB/T 5197的规定执行。对这两种钢丝绳所用的钢丝，其性能和质量可参照国家现行标准《不锈钢丝》GB/T 4240和《优质碳素结构钢丝》YB/T 5303的有关规定执行。

4.5.3 承重结构用钢丝绳应具有不低于95％的强度保证率，这是根据现行国家标准《建筑结构可靠度设计统一标准》GB 50068作出的规定。其所要求的不低于90％的置信水平，是参照现行国家标准《工程结构加固材料安全性鉴定技术规范》GB 50728和美国ACI有关标准的规定，经专家论证和验证性试验后制定的。因此，在结构加固工程中执行本规定，可以使所使用钢丝绳的抗拉强度具有较高的可靠性。本条为强制性条文，必须严格执行。

4.5.4 根据本规范第4.5.3条规定的原则，制定了结构加固用钢丝绳的抗拉强度标准值和设计值，与原《混凝土结构加固设计规范》GB 50367-2006相比，做了如下修订：

1 原规范当时取样较少，所取得的强度数据偏高。此次修订规范，根据各地区的平均水平，对抗拉强度标准值作了修正。

2 考虑到不锈钢丝绳和镀锌钢丝绳在结构加固应用中均属新材料，故在确定其抗拉强度设计值时，采用了较为稳健的分项系数，对不锈钢丝绳和镀锌钢丝绳分别取γs为1.3和1.5。

本条为强制性条文，必须严格执行。

4.5.5 钢丝绳的弹性模量很难准确测定。本规范引用的是现行行业标准《光缆增强用碳素钢绞线》YB/T 098的测定方法，该方法测得的仅是弹性模量的近似值，但若用于计算，一般偏于安全，故决定用作设计值。至于钢丝绳拉应变设计值，国内外取值，大致变化在0.007~0.014之间。本规范考虑到我国在近几年的试用中，一般均较为谨慎。因此，仍然继续采用稳健值，即：对不锈钢丝绳和镀锌碳钢丝绳，分别取ε为0.01和0.008，待设计计算经验进一步积累后再作调整。

<!-- 194 -->

**4.5.6** 结构加固用的钢丝绳，若按一般习惯内外涂以油脂，则钢丝绳与聚合物改性水泥砂浆之间的粘结力将严重下降，以致无法传递剪切应力。因此，本规范作出严禁涂油脂的规定。为了在工程上得到贯彻实施，除了应在施工图上以及与钢厂订货合同上予以明确外，还必须在进场检查时作为主控项目对待，才能防止涂有油脂的产品流入工程。本条为强制性条文，必须严格执行。

### 4.6 聚合物改性水泥砂浆

**4.6.1** 目前市场上聚合物乳液的品种很多，但绝大多数都是不能用于配制承重结构加固用的聚合物改性水泥砂浆。为此，根据规范编制组通过验证性试验的筛选结果，经专家论证后作出了本规定，以供加固设计单位在选材时使用。

同时，应指出的是，聚合物改性水泥砂浆中采用的聚合物材料，应有成功的工程应用经验（如改性环氧、改性丙烯酸酯、丁苯、氯丁等），不得使用耐水性差的水溶性聚合物（如聚乙烯醇等），禁止采用可能加速钢筋锈蚀的氯偏乳液、显著影响耐久性能的苯丙乳液等以及对人体健康有危害的其他聚合物。

**4.6.2** 根据本规范修订组所进行的调查研究表明，国外对结构加固用的聚合物改性水泥砂浆的研制是分级进行的。不同级别的聚合物改性水泥砂浆，其所用的聚合物品种、含量和性能有着一定的差别，必须在加固设计选材时予以区分。有些进口产品的代理商在国内推销时，只推销低级别的产品，而且选择在原构件混凝土强度很低的场合演示其使用效果。一旦得到设计单位和当地建设主管部门认可后，便不分场合到处推广使用。这是一种必须制止的危险做法。因为采用低级别聚合物配制的砂浆，与强度等级在C25以上的基材混凝土的粘结，其效果是不好的，会给承重结构加固工程留下严重的安全隐患；故设计、监理单位和业主务必注意。

<!-- 195 -->

4.6.3 本规范之所以要求承重结构面层加固用的聚合物改性水泥砂浆，其安全性能必须符合现行国家标准《工程结构加固材料安全性鉴定技术规范》GB 50728的规定，是因为该规范是以本规范2006年版规定的检验项目及合格指标为基础，并参考福建厦门、湖南长沙以及国外进口产品在混凝土结构加固工程中应用的检验数据制定的。因此，不论对进口产品或国内产品的性能和质量都要进行较有效的控制，从而保证承重结构使用的安全。

### 4.7阻锈剂

4.7.1 既有混凝土结构、构件的防锈，是一种事后补救的措施。因此，只能使用具有渗透性、密封性和滤除有害物质功能的喷涂型阻锈剂。这类阻锈剂的品牌、型号不少，但按其作用方式归纳起来只有两类：烷氧基类和氨基类。这两类阻锈剂各有特点，可以结合工程实际情况进行选用。

4.7.2、4.7.3 表4.7.2及表4.7.3规定的阻锈剂质量和性能合格指标，是参照目前市场上较为著名，且有很多工程实例可证明其阻锈效果的产品技术资料，并根据全国建筑物鉴定与加固标准技术委员会统一抽检结果制定的，可供加固设计选材使用。

4.7.4 就本条所指出的四种情况而言，喷涂型阻锈剂是提高已有混凝土结构耐久性、延长其使用寿命的有效补救措施。有大量资料表明，只要采用了适合的阻锈剂，即便是氯离子浓度达到能引发钢筋锈蚀含量阈值12倍的情况下，也能使钢筋保持钝化状态。国外规范也有类似的条文规定。例如俄罗斯建筑法规CHuP2-03-11第8.16条规定：“为了提高钢筋混凝土在各种介质环境中的耐用能力，必须采用钢筋阻锈剂，以提高抗蚀性和对钢筋的保护能力”。日本建设省指令第597号文《钢筋混凝土用砂盐分规定》中要求：“砂含盐量介于0.04%~0.2％时必须采取防护措施：如采用防锈剂等”。美国最新研究表明，高速公路桥2.5年～5年即出现钢筋腐蚀破坏；处于海水飞溅区的方桩，氯离子渗入混凝土内的量达到每立方米1kg的时间仅需8年；但若采用钢筋阻锈剂则能延缓钢筋发生锈蚀时间和降低锈蚀速度，从而达到40年～50年或更长的寿命期。

<!-- 196 -->

在本规范中之所以强调对既有混凝土结构的防锈，必须采用喷涂型阻锈剂，是因为这类结构防锈蚀属于事后补救措施，难以使用掺加型阻锈剂；即使在剔除已破损混凝土后，可以在重浇新混凝土中使用掺加型阻锈剂，但也会因为仍然存在着新旧混凝土的界面问题，而必须在这些部位喷涂阻锈剂。否则总难以避免氯离子沿着界面的众多微细通道渗入混凝土内部。

**4.7.5** 亚硝酸盐类属于阳极型阻锈剂，此类阻锈剂的缺点是在氯离子浓度达到一定程度时会产生局部腐蚀和加速腐蚀。另外，该类阻锈剂还有致癌、引起碱骨料反应、影响坍落度等问题存在，使得它的应用受到很大限制。例如在瑞士、德国等国家已明令禁止使用这种类型的阻锈剂。

<!-- 197 -->

# 5 增大截面加固法

## 5.1 设计规定

5.1.1 增大截面加固法，由于它具有工艺简单、使用经验丰富、受力可靠、加固费用低廉等优点，很容易为人们所接受；但它的固有缺点，如湿作业工作量大、养护期长、占用建筑空间较多等，也使得其应用受到限制。调查表明，其工程量主要集中在一般结构的梁、板、柱上，特别是中小城市的加固工程，往往以增大截面法为主。据此，修订组认为这种方法的适用范围以定位在梁、板、柱为宜。

5.1.2 调查表明，在实际工程中虽曾遇到混凝土强度等级低达C7.5的柱子也在用增大截面法进行加固，但从其加固效果来看，新旧混凝土界面的粘结强度很难得到保证。若采用植入剪切-摩擦筋来改善结合面的粘结抗剪和抗拉能力，也会因基材强度过低而无法提供足够的锚固力。因此，作出了原构件的混凝土强度等级不应低于C13（旧标号150）的规定。另外，应指出的是：当遇到混凝土强度等级低，或是密实性差，甚至还有蜂窝、空洞等缺陷时，不应直接采用增大截面法进行加固，而应先置换有局部缺陷或密实性太差的混凝土，然后再进行加固；若置换有困难，或有受力裂缝等损伤时，也可不考虑原柱的承载作用，完全由新增的钢筋和混凝土承重。

**5.1.3** 本规范关于增大截面加固法的构造规定，是以保证原构件与新增部分的结合面能可靠地传力、协同地工作为目的。因此，只要新旧混凝土粘结或拉结质量合格，便可采用本条的基本假定。

**5.1.4** 采用增大截面加固法，由于受原构件应力、应变水平的影响，虽然不能简单地按现行国家规范《混凝土结构设计规范》GB 50010进行计算，但该规范的基本假定仍然具有普遍意义，应在加固计算中得到遵守。

<!-- 198 -->

## 5.2 受弯构件正截面加固计算

5.2.1 本条给出了加固设计常用的截面增大形式，但应指出的是，在混凝土受压区增设现浇钢筋混凝土层的做法，主要用于楼板的加固。对梁而言，仅在楼层或屋面允许梁顶面突出时才能使用。因此，一般只能用于某些屋面梁、边梁和独立梁的加固；上部砌有墙体的梁虽然也可采用这种做法，但应考虑拆墙是否方便。

**5.2.2** 与CECS 25:90规范相比，本规范增加了关于混凝土叠合层应按构造要求配置受压钢筋和分布钢筋的规定。其原因是为了提高新增混凝土面层的安全性，同时也为了与现行国家标准《混凝土结构设计规范》GB 50010作出的“应在板的未配筋表面布置温度、收缩钢筋”的规定相协调。因为这一规定很重要，可以大大减少新增混凝土面层产生温度、收缩应力引起的裂缝。

**5.2.3** 就理论分析而言，在截面受拉区增补主筋加固钢筋混凝土构件，其受力特征与加固施工是否卸载有关。当不卸载时，加固后的构件工作属二次受力性质，存在着应变滞后问题；当完全卸载时，加固后的构件工作虽属一次受力，但由于受二次施工的影响，其截面仍然不如一次施工的新构件。在这种情况下，计算似乎应按不同模式进行。然而试验结果表明，倘若原构件主筋的极限拉应变均能达到现行设计规范规定的0.01水平，而新增的主筋又按本规范的规定采用了热轧钢筋，则正截面受弯破坏时，两种受力性质的新增主筋均能屈服。因此，不论哪一种受力构件，均可近似地按一次受力计算，只是在计算中应考虑到新增主筋在连接构造上和受力状态上不可避免地要受到种种影响因素的综合作用，从而有可能导致其强度难以充分发挥，故仍应从保证安全的角度出发，对新增钢筋的强度进行折减，并统一取 $\alpha _{s}$ $=0.9。$ 

<!-- 199 -->

5.2.4 由于加固后的受弯构件正截面承载力可以近似地按照一次受力构件计算，且试验也验证了新增主筋一般能够屈服，因而可写出其相对界限受压区高度 $ξ_{b}$ 值如（5.2.4-1）式所示。对该式，需要说明的是新增钢筋位置处的初始应变值计算公式的确定问题。这个公式从表面看来似乎是根据 $x_{b}=0.375h_{01}$ 推导的，其实是引用原苏联H.M.OHYΦPHEB对受弯构件内力臂系数的取值（即0.85）推导得到的。规范修订组之所以决定引用该值，是因为注意到CECS 25:90规范早在1990年即已引用，而我国西南交通大学和东南大学也都认为该值可以近似地用于计算加固构件初始应变而不会有显著的偏差。另外，规范修订组所做的试算结果也表明，采用该值偏于安全，故决定用以计算 $\varepsilon _{\mathrm {sl}}$ 值，如本规范（5.2.4-2）式所示。

## 5.3 受弯构件斜截面加固计算

5.3.1 对受剪截面限制条件的规定与国家标准《混凝土结构设计规范》GB 50010-2010完全一致，而从增大截面构件的荷载试验过程来看，增大截面还有助于减缓斜裂缝宽度的发展，特别是围套法更为有利。因此引用GB 50010的规定作为加固构件的受剪截面限制条件仍然是合适的。

**5.3.2** 本条的计算规定与原规范比较主要有三点不同：一是将新、旧混凝土的斜截面受剪承载力分开计算，并给出了具体公式；二是新、旧混凝土的抗拉强度设计值分别按原规范和现行设计规范的规定值取用；三是按试验和分析结果重新确定了混凝土和钢筋的强度利用系数。试算的情况表明，按本规范确定的斜截面承载力，其安全储备有所提高。这显然是合理而必要的。

## 5.4 受压构件正截面加固计算

**5.4.1** 钢筋混凝土轴心受压构件采用增大截面加固后，其正截面承载力的计算公式仍按原规范的公式采用。虽然这几年来有不少论文建议采用更精确的方法修改该公式中的 $α_{\mathrm {cs}}$ 取值，但经规

<!-- 200 -->

范编制组讨论后仍决定维持原规范对该系数α＆的取值不变，之所以作这样决定，主要是基于以下几点理由：

（1）该系数αc经过近20余年的工程应用未出现安全问题；

（2）精确的算法必须建立在对原构件应力水平的精确估算上，但这很难做到，况且这种加固方法在不发达地区用得最为普遍，却因限于当地的技术水平，对实际荷载的估算结果往往因人而异；若遇到事后复查，很难辨明是非；

（3）由于原规范的α。取值，系以当时的试验结果为依据，并且也意识到试验所考虑的情况还不够充分，因此，在原条文中曾作出了“当有充分试验依据时，α值可作适当调整”的规定。但迄今为止，所有的修改建议均只是以分析、计算为依据提出的，未见有新的试验验证资料发表。

因此，在这次修订中仍维持原案，我们认为这样处理较为稳妥。至于αc值今后是否有调整必要的问题，留待积累更多试验数据后再进行论证。

**5.4.2** 此次修订规范，修订组曾对原规范偏心受压计算中采用的强度利用系数进行了讨论分析。其结果一致认为这是一项稳健的规定，不宜贸然修改。具体理由如下：

1 对新增的受压区混凝土和纵向受压钢筋，原规范为考虑二次受力影响，采用简化计算的方式引入强度利用系数是可行的。因为经过20余年的施行，未出现过任何问题，也足以证明这一点。

2 就新增的纵向受拉钢筋而言，在大偏心受压工作条件下，其理论分析虽能确定钢筋的应力将会达到抗拉强度设计值，而不必再乘以强度利用系数，但不能因此便认定原规范的规定过于保守。因为考虑到纵向受拉钢筋的重要性，以及其工作条件总不如原钢筋，而在国家标准中适当提高其安全储备也是必要的。因此，宜予保留。

另外，由于加固后偏压构件的混凝土受压区可能包含部分旧混凝土，因而有必要采用新旧混凝土组合截面的轴心抗压强度设计值进行计算，但其取值较为复杂，不仅需要考虑不同的组合情况，而且还需要通过试验才能确定其数值。在这种情况下，为了简化起见，编制组研究决定采用近似值，但同时也允许设计单位根据其试验结果进行取值。这样做所引起的偏差不会很大。试算表明，此偏差介于3%~9％之间，大多数不超过5％。因此还是可行的。

<!-- 201 -->

5.4.3 本规范修订组所做的加固偏压柱的电算分析和验证性试验结果表明，对被加固结构构件而言，采用现行设计规范GB 50010规定的考虑二阶弯矩影响的M值计算时，还应乘以修正系数 $ψ_{η}$ 值，才能与加固构件计算分析和试验结论相吻合，也才能保证受力的安全。为此，给出了 $ψ_{η}$ 值的取值规定。

## 5.5 构造规定

5.5.1 采用增大截面加固法时，其新增截面部分可采用现浇混凝土、自密实混凝土、喷射混凝土或掺有细石混凝土的水泥基灌浆料浇筑而成，其中需要注意的是，对灌浆料的应用，应有可靠的工程经验，因为这种材料的性能更接近砂浆；如果配制不当，容易导致新增面层产生裂缝。从目前的经验来看，一是要使用优质的膨胀剂配制，例如用的是德国进口的膨胀剂，其效果就比较好；二是要掺加30％的细石混凝土，可以在很大程度上减少早期裂缝的产生；但若在灌浆料中已掺加了粒径为16mm~20mm 的粗骨料，并且级配合理，也可不再掺加细石混凝土。

5.5.2 考虑到界面处理对新增截面加固法能否确保新旧混凝土共同工作十分重要。因此，界面如何处理，应由设计单位提出具体要求。一般情况下，对梁、柱构件，在原混凝土表面凿毛的基础上，只要再涂布结构界面胶即可满足安全要求；而对墙、板构件则还需增设剪切销钉，但仅需按构造要求布置即可满足要求。另外，应指出的是，对某些结构，其架设钢筋和模板所需时间很长，已大大超出涂布界面胶的可操作时间（适用期）。在这种情况下，界面胶将因失去其粘结能力，而不再有使用价值。为了解决这个问题，可以考虑单独使用剪切销钉的方案来处理新旧混凝土界面的剪应力传递问题。从前一段时间的工程经验来看，当采用ø6mm的r形销钉种植，且植入深度为50mm、销钉间距为200mm~300mm时，可以满足混凝土表面已凿毛的界面传力的需求。

<!-- 202 -->

**5.5.3~5.5.6** 这四条主要是根据结构加固工程的实践经验和有关的研究资料作出的规定，其目的是保证原构件与新增混凝土的可靠连接，使之能够协同工作，以保证力的可靠传递，从而收到良好的加固效果。

另外，应指出的是纯环氧树脂配制的砂浆，由于未经改性，很快便开始变脆，而且耐久性很差，故不应在承重结构植筋中使用。至于所谓的无机锚固剂，由于粘结性能极差，几乎全靠膨胀剂起摩阻作用传力，不能保证后锚固件的安全工作，故也应予以禁用。

<!-- 203 -->

# 6 置换混凝土加固法

## 6.1 设计规定

6.1.1 置换混凝土加固法适用于承重结构受压区混凝土强度偏低或有局部严重缺陷的加固。因此，常用于新建工程混凝土质量不合格的返工处理，也用于既有混凝土结构受火灾烧损、介质腐蚀以及地震、强风和人为破坏后的修复。但应注意的是，这种加固方法能否在承重结构中安全使用，其关键在于新浇混凝土与被加固构件原混凝土的界面处理效果是否能达到可采用两者协同工作假设的程度。国内外大量试验表明：新建工程的混凝土置换，由于被置换构件的混凝土尚具有一定活性，且其置换部位的混凝土表面处理已显露出坚实的结构层，因而可使新浇混凝土的胶体能在微膨胀剂的预压应力促进下渗入其中，并在水泥水化过程中粘合成一体。在这种情况下，采用两者协同工作的假设，不会有安全问题。然而，应注意的是这一协同工作假设不能沿用于既有结构的旧混凝土，因为它已完全失去活性，此时新旧混凝土界面的粘合必须依靠具有良好渗透性和粘结能力的结构界面胶才能保证新旧混凝土协同工作；也正因此，在工程中选用界面胶时，必须十分谨慎，一定要选用优质、可信的产品，并要求厂商出具质量保证书，以保证工程使用的安全。

6.1.2 当采用本方法加固受弯构件时，为了确保置换混凝土施工全过程中原结构、构件的安全，必须采取有效的支顶措施，使置换工作在完全卸荷的状态下进行。这样做还有助于加固后结构更有效地承受荷载。对柱、墙等承重构件完全支顶有困难时，允许通过验算和监测进行全过程控制。其验算的内容和监测指标应由设计单位确定，但应包括相关结构、构件受力情况的验算与监控。

<!-- 204 -->

6.1.3 对原构件非置换部分混凝土强度等级的最低要求，之所以应按其建造时规范的规定进行确定，是基于以下两点考虑：

1 按原规范设计的构件，不能随意否定其安全性。

2 如果非置换部分的混凝土强度等级低于建造时所执行规范的规定时也应进行置换。

## 6.2加固计算

|

6.2.1 采用置换法加固钢筋混凝土轴心受压构件时，其正截面承载力计算公式，除了应分别写出新旧两部分不同强度混凝土的承载力外，其他与整截面无甚区别，因此，可参照设计规范GB 50010的计算公式给出，但需引进置换部分新混凝土强度的利用系数 $\alpha _{c}$ c，以考虑施工无支顶时新混凝土的抗压强度不能得到充分利用的情况；至于采用 $\alpha _{c}=0.8$ ，则是引用增大截面加固法的规定。

**6.2.2** 偏心受压构件区压混凝土置换深度 $h_{n}<x_{n}$ 时，存在新旧混凝土均参与承载的情况，故应将压区混凝土分成新旧混凝土两部分处理。

**6.2.3** 受弯构件压区混凝土置换深度 $h_{n}<x_{n}$ ，其正截面承载力计算公式相当于现行国家标准《混凝土结构设计规范》GB 50010的受弯构件T形截面承载力计算公式。

## 6.3 构造规定

**6.3.1、6.3.2** 为考虑新旧混凝土协调工作，并避免在局部置换的部位产生“销栓效应”，故要求新置换的混凝土强度等级不宜过高，一般以提高一级为宜。另外，为保证置换混凝土的密实性，对置换范围应有最小尺寸的要求。

6.3.3 考虑到置换部分的混凝土强度等级要比原构件混凝土高1~2级，在这种情况下，对梁的混凝土置换，若不对称地剔除被置换混凝土，可能造成梁截面受力不均匀或传力偏心，因此，规定不允许仅剔除截面的一隅。

<!-- 205 -->

# 7 体外预应力加固法

## 7.1 设计规定

7.1.1 由于体外预应力加固法在工程上采用了三种不同钢材作为预应力杆件，且各有特点，故分别规定了其适用范围。为了便于理解和掌握，现结合这项技术的发展过程说明如下：

## 1 以普通钢筋施加预应力的加固法

本方法的应用，始于20世纪50年代；60年代中期开始进入我国，主要用于工业厂房加固。这是一种传统的方法，其所以沿用至今，是因为这种方法无需将原构件表层混凝土全部凿除来补焊钢筋，而只需在连接处开出孔槽，将补强的预应力筋锚固即可。因此，具有取材方便、施工简单，可在不停止使用的条件下进行加固。近几年来，这种加固方法虽然常被无粘结钢绞线体外预应力加固法所替代，但在中小城市，尤其是一些中小跨度结构中仍然有不少应用。故仍有必要保留在本规范中。

尽管如此，但大量工程实践表明，这种传统方法存在下述缺点：(1）可建立的预应力值不高，且预应力损失所占比例较大；（2）当需要补强拉杆承担较大内力时，钢筋截面面积需要很大；（3）不易对连续跨进行加固施工。

### 2 以普通高强钢绞线施加预应力的加固法

为了克服传统方法的上述缺点，自1988年开始，在传统的下撑式预应力拉杆加固法基础上，发展了用普通高强钢绞线作为补强拉杆的体外预应力加固法（当时我国尚未生产无粘结高强钢绞线）。这是一种高效的预应力技术，与传统方法相比，具有下述优点：(1）钢绞线强度高，作为补强拉杆承受较大内力时，其截面面积也无需很大；(2）张拉应力高，预应力损失所占比例小，长期预应力效果好；(3）端部锚固有现成的锚具产品可以利用，安全可靠，且无需现场电焊；(4）钢绞线的柔性好，易形成设计所要求的外形；(5）钢绞线长度很长，可以进行连续跨的加固施工。但这种方法也有其缺点，即：张拉时在转折点处会产生很大摩擦力，所以当市场上出现无粘结高强钢绞线后，这种施加预应力的材料便很快被取代了。

<!-- 206 -->

### 3 以无粘结高强钢绞线施加预应力的加固法

这种方法与普通钢绞线施加预应力加固法相比，具有下述优点：(1）在转折点处摩擦力较小，钢绞线的应力较均匀；(2）张拉应力可以加大，一般可达0.7fptk;(3）钢绞线布置较灵活，跨中水平段的钢绞线可不设在梁底；(4）钢绞线防腐蚀性能较好，防腐措施较简单；(5）储存方便，不易锈蚀。

# 4 以型钢为预应力撑杆的加固法

这是一种通过对型钢撑杆施加预压应力，以使原柱产生设计所要求的卸载量，从而保证撑杆与原柱能很好地共同工作，以达到提高柱加固后承载能力的加固方法。这种预应力方法不属于上述体系，但发展得也很早，20世纪50年代便已问世，1964年传入我国，主要用于工业厂房钢筋混凝土柱的加固。这种方法虽属传统加固法，但由于它所能提高的柱的承载力可达1200kN，且安全可靠，因而一直为历年加固规范所收录。

基于以上所述，设计人员可根据实际情况和要求，选用适宜的预应力加固方法。

**7.1.3** 当采用体外预应力加固法对钢筋混凝土结构、构件进行加固时，原《混凝土结构加固设计规范》GB 50367-2006规定其原构件的混凝土强度等级应基本符合国家标准《混凝土结构设计规范》GB 50010-2002对预应力混凝土强度等级的要求，即应接近于C40。这项规定这次作了大的修改，改而规定原构件的混凝土强度等级不宜低于C20。这是基于如下认识：

我国的预应力结构设计规范之所以规定预应力混凝土构件的混凝土强度不得低于C40，主要是针对预制构件而言。在预应力技术应用的初期，主要是应用于预制构件，如桥梁、吊车梁、屋面梁、屋架下弦杆这类预应力预制构件。对于这种平时以承受自重为主的预应力预制构件，必须考虑两个问题：一是施加预应力时构件截面要能够承受较大的预压应力；二是要避免构件因预压应力过大而产生过大的由混凝土徐变产生的预应力损失。因此，预应力预制构件的混凝土强度要求不宜低于C40，且不应低于C30是有道理的。

<!-- 207 -->

但对于需要作预应力加固处理的既有混凝土构件，一般都已作为承重构件使用过一段时间。这类构件平时已承受了较大的荷载，加固所施加的预应力不会产生较大的预压应力；相反它会同时减小混凝土截面受压边缘的最大压应力和受拉边缘的最大拉应力。因此它反而可以降低对混凝土强度的要求，只要求两端锚固区的局部承压强度能满足规范要求即可。在这种情况下，即使原构件局压强度不足，也只需要作局部的处理。

至于原混凝土强度等级低于C20的构件是否适宜采用预应力加固法的问题，应按本条用语“不宜”的概念来理解，并作为个案处理较为稳妥。

**7.1.4~7.1.6** 这是根据预应力杆件及其零配件的受力性能作出的防护规定。由于这些规定直接涉及加固结构的安全，应得到严格的遵守。

## 7.2 无粘结钢绞线体外预应力的加固计算

7.2.1 钢筋混凝土梁采用无粘结钢绞线体外预应力加固法加固时，均应进行正截面强度验算和斜截面强度验算。验算的关键是要确定构件达极限状态时钢绞线的应力值，亦即确定钢绞线的有效预应力值和钢绞线在构件达到极限状态时的应力增量值。钢绞线的有效预应力值比较容易计算；钢绞线的应力增量值计算比较困难。因为钢绞线的应力增量值等于与钢绞线同高度的梁截面纤维的总伸长量除以钢绞线的长度，再乘以钢绞线的弹性模量值。但由于梁截面的伸长量与外荷载产生的弯矩分布图及梁的截面刚度有关，梁的截面刚度又与截面是否开裂有关，所以必须利用积分的方法进行计算。其计算工作量显然是很大的。为了简化计算，本规范假定钢绞线的应力增量值与钢绞线的预应力损失值相等，于是便可将极限状态时的钢绞线应力值取为预应力张拉控制值。

<!-- 208 -->

**7.2.2** 受弯构件不论采用什么方法进行加固，为了保证受弯构件不出现脆性破坏，均应要求 $ξ\leq ξ_{\mathrm {b}}$ ，也就是要求呈受拉区钢筋首先屈服、然后压区混凝土压碎的破坏模式。为此，并为了防止脆性破坏，故简单地要求受弯构件加固后的相对界限受压区高度 $ξ_{\mathrm {pb}}$ 应按加固前控制值的0.85倍采用，即取： $\xi _{pb}=0.85\xi _{b}$ ，以确保安全。

**7.2.3** 无粘结钢绞线体外预应力加固钢筋混凝土梁的正截面计算，不少文献是按压弯构件进行的。此次修订本规范改为按受弯构件计算。其理由如下：

（1）从混凝土结构设计规范的规定可知：对普通的有粘结预应力混凝土梁，应要求受压区混凝土相对高度 $ξ\leq ξ_{\mathrm {b}}$ 。据此，对无粘结钢绞线体外预应力加固的钢筋混凝土梁，也应有同样的要求，才能保证加固后的梁仍然是适筋梁而非超筋梁。因此钢绞线的配置量应受到相应的限制。

（2）如果按照压弯构件进行计算，有可能出现大偏心受压构件和小偏心受压构件两种情况，如果呈现小偏心受压状态，也就是说该梁已经属于超筋梁，这是不容许的。如果呈现大偏心受压状态，说明该梁仍然属于适筋梁，其加固方案是可行的。根据压弯构件的M-N相关曲线可知，在大偏心受压状态下，压力的存在对受弯承载力是有利的，因此不考虑梁的这一纵向压力作用是偏于安全的。

（3）对一般框架梁施加预应力，产生的预压应力不全是由框架梁单独承担。然而框架梁到底承受多少预压应力，却是无法准确判定的。因此，若按压弯构件进行计算，如何确定预压应力值将很困难，况且一般加固梁所施加的预应力也不是很大。在这种情况下，预压应力不予计入，仅作为安全储备，显然不仅可行，而且还可使得计算较为简便。因此，修订组作出了按受弯构件计算的决定。

<!-- 209 -->

**7.2.4** 本规范采用的斜截面承载力计算方法，与现行国家标准《混凝土结构设计规范》GB 50010一致。与此同时，考虑到弯折的预应力拉杆与破坏的斜截面相交位置的不定性，其应力可能有变化，不一定达到设计规定值。故有必要引入考虑拉杆应力不定性的系数0.8。

## 7.3 普通钢筋体外预应力的加固计算

**7.3.1、7.3.2** 采用预应力下撑式拉杆加固钢筋混凝土梁的设计步骤，主要是根据国内外大量实践经验制定的。梁加固后增大的受弯承载力，可根据该梁加固前能承受的受弯承载力与加固后在新设计荷载作用下所需的受弯承载力来初步确定。但是，由（7.3.1-1）式求出的拉杆截面面积只是初步的计算结果。这是因为预应力拉杆发挥作用时，必然与被加固梁组成超静定结构体系，致使拉杆内力增大。这时，拉杆产生的作用效应增量△N，可用结构力学方法求出。于是，被加固梁承受的全部外荷载和预应力拉杆的内力作用效应均已确定，便可按现行设计规范GB 50010验算原梁在跨中截面和支座截面的偏心受压承载力。若验算结果能满足规范要求，则拉杆的截面尺寸也就选定。但需要指出的是，为了确保这种加固方法的安全使用，规范修订组在分析研究国外的使用经验后，提出了一个较为稳健的建议（不作为条文规定），供设计人员参考，即：采用预应力下撑式拉杆加固的梁，若原梁基本完好，只是截面偏小时，则建议其受弯承载力的增量不宜大于原梁承载力的1.5倍，且梁内受拉钢筋与拉杆截面面积的总和，也不宜超过混凝土截面面积的2.5％。若原梁有损伤或有严重缺陷，且不易修复时，则建议改用其他加固方法。

预应力拉杆与原梁的协同工作系数，是根据国内外有关试验研究成果确定的。

为便于选择施加预应力的方法，对机张法和横向张拉法的张拉量计算分别作了规定。横向张拉量的计算公式（7.3.2)，是根据应力与变形的关系推导的，计算时略去了 $(\sigma _{p}/E_{s})^{2}$ 的值，故计算结果为近似值。

<!-- 210 -->

## 7.4 型钢预应力撑杆的加固计算

**7.4.1** 采用预应力撑杆加固轴心受压钢筋混凝土柱的设计步骤较为简单明确。撑杆中的预应力主要是以保证撑杆与被加固柱能较好地共同工作为度，故施加的预应力值 $σ_{\mathrm {p}}$ 不宜过高，以控制在50MPa~80MPa为妥。

根据国内外有关的试验研究成果，当被加固柱需要提高的受压承载力不大于1200kN时，采用预应力撑杆加固是较为合适的。若需要通过加固提高的承载力更大，则应考虑选用其他加固方法。

**7.4.2、7.4.3** 采用预应力撑杆加固偏心受压钢筋混凝土柱时，由于影响因素较多，其计算方法较为冗繁。因此，偏心受压柱的加固计算应主要通过验算进行。但应指出，采用预应力撑杆加固偏心受压柱时，其受压承载力、受弯承载力均只能在一定范围内提高。

验算时，撑杆肢的有效受压承载力取0． $9f_{py}^{\prime }A_{p}^{\prime }$ 是考虑协同工作不充分的影响，即撑杆肢的极限承载力有所降低。其承载力降低系数取0.9是根据国内外试验结果确定的。

当柱子较高时，撑杆的稳定性可能不满足现行《钢结构设计规范》GB 50017的规定。此时，可采用不等边角钢来做撑杆肢，其较窄的翼缘应焊以缀板，其较宽的翼缘，应位于柱子的两侧面。撑杆肢安装后再在较宽的翼缘上焊以连接板。

对承受正负弯矩作用的柱（即弯矩变号的柱），应采用双侧撑杆进行加固。由于撑杆主要是承受压力，所以应按双侧撑杆加固的偏心受压柱的公式进行计算，但仅考虑被加固柱的受压区一侧的撑杆受力。

<!-- 211 -->

## 7.5 无粘结钢绞线体外预应力构造规定

7.5.1 不论从构造需要出发，还是为了保证受力均匀和安全可靠，均应将钢绞线成对布置在梁的两侧，并以采用纵向张拉法为主。因为纵向张拉的预应力较易准确控制，且力值不受限制。尽管如此，横向张拉法仍有其用途。以连续梁为例，当连续跨的跨数超过两跨（一端张拉）或四跨（两端张拉）时，仍需依靠横向张拉补足预应力。

另外，应指出的是钢绞线跨中水平段支承点的布置，与所采用的张拉方式有关。对纵向张拉而言，以布置在梁底以上的位置为佳。因为不论从外观、构造和受力来看，都比较容易处理得好。但若需要依靠横向张拉来补足预应力，或是采用纵向张拉有困难时，其跨中水平段的支承点，就必须布置在梁的底部，因为只有这样，才能进行横向张拉。

7.5.2 本条给出了中间连续节点支承构造方式和端部锚固节点构造方式的几个示例。可根据实际情况选用。

预应力钢绞线节点的做法关系到加固的可靠性和经济成本。本规范提供的端部锚固方法和中间连续节点的做法是经过大量的工程实践，被证明为行之有效的方法。不过在具体施工中，对于混凝土强度等级不高的构件，其细部做法必须考究。例如端部的支承面处，必须平整；当钻孔使混凝土面受到损坏时，必须提前一天用快速堵漏剂修补、抹平；在钢销棍和钢吊棍的支承面处，有必要设置钢管垫，以使应力分布均匀。

7.5.4 在现行施工规范尚未纳入无粘结钢绞线体外预应力加固法的情况下，为了保证施工单位和监理单位能有效地执行本条规定，建议可暂按下列要求施加预应力：

1 对纵向张拉，施加预应力时应符合下列规定：

（1）当钢绞线在跨中的转折点设在梁底以上位置时，应采用纵向张拉。

（2）当钢绞线沿连续梁布置时，若采用一端张拉，而连续跨的跨数超过二跨，或采用二端张拉，而连续跨的跨数超过四跨时，钢绞线在跨中的转折点应设在梁底以下位置，且应在纵向张拉后，还应利用设在跨中的横向拉紧螺栓进行横向张拉，以补足由摩擦力引起的预应力损失值。

<!-- 212 -->

（3）纵向张拉的工具宜采用穿心千斤顶和高压油泵，张拉力。直接从油压表中读取。

（4）张拉时应采用交错张拉的方法：先张拉一端，把第一根钢绞线张拉至张拉控制值的50%，再张拉另一侧钢绞线至张拉控制值，然后再把第一根钢绞线张拉至张拉控制值。

### 2 对横向张拉，施加预应力时应符合下列规定：

（1）施加预应力时宜先使用工具式U形拉紧螺栓，待张拉至一定程度后再换上较短的、直径较细的永久性U形拉紧螺栓继续张拉。

（2）在横向张拉前，应对钢绞线进行初张拉，然后再通过拉紧螺栓横向施加预应力。

（3）收紧各跨拉紧螺栓时，应设法保持同步，用量测两根钢绞线中距的方法进行控制。当钢绞线应力达到要求值后，拉紧螺栓应用双螺帽固定。

（4）为测量钢绞线应力，可在每跨梁的梁底较长水平段的钢绞线磨平面上各粘贴一对铜片测点，用500mm或250mm标距的手持式引伸仪测量钢绞线的伸长量，进而推算应力值。

**7.5.6** 根据本规范第7.5.5条关于“应按计算确定拉紧螺栓和中间撑棍的数量”的规定，给出了按构造要求确定的拉紧螺栓和中间撑棍的数量。

#### 7.5.7 本条给出了拉紧螺栓安设位置与中间撑棍位置相互配合的关系。执行时，应结合本规范第7.5.6条的规定进行调整。

#### 7.5.9 本条给出了两种常用的防腐和防火措施：一是用1:2水泥砂浆包裹。其施工较方便，但外观较差；二是用C25细石混凝土包裹或封护。其施工较麻烦，但外观较好。

<!-- 213 -->

## 7.6 普通钢筋体外预应力构造规定

**7.6.1** 预应力拉杆选用的钢材与施工方法有密切关系。机张法能拉各种高强、低强的碳素钢丝、钢绞线或粗钢筋等钢材；横向张拉法仅适用于张拉强度较低、张拉力较小（一般在150kN以下）的I级钢筋。横向张拉用的钢材，之所以常选用I级钢筋，。是因为考虑到拉杆两端需采用焊接连接，I级钢筋施焊易于保证焊接质量。

预应力拉杆距构件下缘的净空为30mm~80mm时，可使预应力拉杆的端部锚固构造和下撑式拉杆弯折处的构造都比较·简单。

## 7.7 型钢预应力撑杆构造规定

**7.7.2、7.7.3** 预应力撑杆适宜用横向张拉法施工，其建立的预应力值也比较可靠。这种方法在原苏联采用较多，也有许多工程实践经验表明该法简便可行。过去国内多采用干式外包钢加固法，即在角钢中不建立预应力，或仅为了使角钢的上下端与混凝土构件顶紧而打入楔子，计算上也不考虑预应力的作用，因此，经济性很差，宜以预应力撑杆来取代。预应力撑杆则要求建立一定的预应力值，故能保证它与原柱共同工作。

为了建立预应力，在横向张拉法中要求撑杆中部先制成弯折形状，然后在施工中旋紧螺栓使撑杆通过变直而顶紧。为了便于实施，本规范对弯折的方法和要求均作了示例性质的规定，其中还包括了切口形状和弥补切口削弱的措施。

预应力撑杆肢的角钢及其焊接缀板的最小截面规定是根据国内外工程加固实践经验确定的。

对撑杆端部的传力构造作了详细的规定，这种传力构造可保证其杆端不致产生偏移。

<!-- 214 -->

# 8 外包型钢加固法

## 8.1 设计规定

8.1.1 外包型钢（一般为角钢或扁钢）加固法，是一种既可靠，又能大幅度提高原结构承载能力和抗震能力的加固技术。当采用结构胶粘合混凝土构件与型钢构架时，称为有粘结外包型钢加固法，也称外粘型钢加固法，或湿式外包钢加固法，属复合构件范畴；当不使用结构胶，或仅用水泥砂浆堵塞混凝土与型钢间缝隙时，称为无粘结外包型钢加固法，也称干式外包钢加固法。这种加固方法，属组合构件范畴；由于型钢与原构件间无有效的连接，因而其所受的外力，只能按原柱和型钢的各自刚度进行分配，而不能视为复合构件受力，以致很费钢材，仅在不宜使用胶粘的场合使用。

**8.1.2** 近几年来，不少新建工程的加固，为了做到不致因加固而影响其设计使用年限，往往选择了使用干式外包钢法，从而使已淘汰多年的干式外包钢加固法，又有了市场需求。因此，经研究决定将此方法重新纳入本规范，但考虑到这种加固方法主要是按钢结构设计规范的规定进行设计、计算，为了避免重复和不必要的矛盾，故仅在本条中作出原则性规定。征求设计单位意见表明，有了这五款规定，即可满足设计人员计算的需求。

**8.1.3** 当工程允许使用结构胶粘结混凝土与型钢时，宜选用有粘结外包型钢加固法。因为采用此法两者粘结后能形成共同工作的复合截面构件，不仅节约钢材，而且将获得更大的承载力。因此，比干式外包钢更能得到良好的技术经济效益。

**8.1.4** 本条采用的截面刚度近似计算公式与精确计算公式相比，仅略去型钢绕自身轴的惯性矩，其所引起的计算误差很小，完全可以应用。

<!-- 215 -->

## 8.2 外粘型钢加固计算

**8.2.1** 采用外粘型钢加固钢筋混凝土轴心受压构件（柱）时，由于型钢可靠地粘结于原柱，并有卡紧的缀板焊接成箍，从而使原柱的横向变形受到型钢骨架的约束作用。在这种构造条件下，外粘型钢加固的轴心受压柱，其正截面承载力不仅可按整截面计算，而且可引入 $ψ_{\mathrm {sc}}$ 系数予以提高，但应考虑二次受力的影响，故对受压型钢乘以强度利用系数 $α_{\mathrm {a}}$ 。考虑到加固用的型钢属于软钢（Q235)，且原规范所取的 $α_{\mathrm {a}}$ 值，虽是通过试验取用的近似值，但经过近15年的工程应用，未发现有安全问题，因而决定仍继续沿用该值，亦即取 $\alpha _{a}=0.9$ ，较为安全稳妥。

**8.2.2** 采用外粘型钢加固的钢筋混凝土偏心受压构件，其受压肢型钢，由于存在应变滞后的问题，在按（8.2.2-1）式及（8.2.2-2）式计算正截面承载力时，必须乘以强度利用系数 $α_{\mathrm {a}}$ a予以折减，这虽然是一种简化的做法，但对标准规范来说，却是可行的。至于受拉肢型钢，在大偏心受压工作条件下，尽管其应力一般都能达到抗拉强度设计值，但考虑到受拉肢工作的重要性，以及粘结传力总不如原构件中的钢筋可靠，故有必要在规范中适当提高其安全储备，以保证被加固结构受力的安全。

另外，应指出的是，在偏心受压构件的正截面承载力计算中仍应按本规范第5.4.3条的规定计算偏心距（包括二阶效应M 值的修正），以保证安全。

**8.2.3** 采用外粘型钢加固的钢筋混凝土梁，其截面应力特征与粘贴钢板加固法十分相近，因此允许按粘贴钢板的计算方法进行正截面和斜截面承载力的验算。

## 8.3 构造规定

8.3.1 为加强型钢肢之间的连系，以提高钢骨架的整体性与共同工作能力，应沿梁、柱轴线每隔一定距离，用箍板或缀板与型钢焊接。与此同时，为了使梁的箍板能起到封闭式环形箍的作用，在本条中还给出了三种加锚式箍板的构造示意图供设计参考使用；另外，应指出的是：型钢肢在缀板焊接前，应先用工具式卡具勒紧，使角钢肢紧贴于混凝土表面，以消除过大间隙引起的变形。

<!-- 216 -->

**8.3.2** 为保证力的可靠传递，外粘型钢必须通长、连续设置，中间不得断开；若型钢长度受限制，应通过焊接方法接长；型钢的上下两端应与结构顶层（或上一层）构件和底部基础可靠地锚固。

**8.3.5** 加固完成后，之所以还需在型钢表面喷抹高强度水泥砂浆保护层，主要是为了防腐蚀和防火，但若型钢表面积较大，很可能难以保证抹灰质量。此时，可在构件表面先加设钢丝网或点粘一层豆石，然后再抹灰，便不会发生脱落和开裂。

<!-- 217 -->

# 9 粘贴钢板加固法

## 9.1 设计规定

9.1.1 根据粘贴钢板加固混凝土构件的受力特性，规定了这种方法仅适用于钢筋混凝土受弯、受拉和大偏心受压构件的加固。

同时还指出：本方法不适用于素混凝土构件（包括纵向受力钢筋配筋率不符合现行设计规范GB 50010最小配筋率构造要求的构件）的加固。

9.1.2 在实际工程中，有时会遇到原结构的混凝土强度低于现行设计规范规定的最低强度等级的情况。如果原结构混凝土强度过低，它与钢板的粘结强度也必然很低。此时，极易发生呈脆性的剥离破坏。故本条规定了被加固结构、构件的混凝土强度最低等级，以及钢板与混凝土表面粘结应达到的最低正拉粘结强度。

**9.1.3** 粘钢的承重构件最忌在复杂的应力状态下工作，故本条强调了应将钢板受力方式设计成仅承受轴向应力作用。

**9.1.4** 对粘贴在混凝土表面的钢板之所以要进行防护处理，主要是考虑加固的钢板一般较薄，容易因锈蚀而显著削弱截面，或引起粘合面剥离破坏，其后果必然影响使用安全。

**9.1.5** 本条规定了长期使用的环境温度不应高于60℃，是按常温条件下使用的普通型树脂的性能确定的。当采用与钢板匹配的耐高温树脂为胶粘剂时，可不受此规定限制，但应受现行钢结构设计规范有关规定的限制。在特殊环境下（如振动、高湿、介质侵蚀、放射等）采用粘贴钢板加固法时，除应符合相应的国家现行有关标准的规定采取专门的粘贴工艺和相应的防护措施外，尚应采用耐环境因素作用的胶粘剂。

**9.1.6** 采用粘贴钢板加固时，应采取措施卸除或大部分卸除活荷载。其目的是减少二次受力的影响，也就是降低钢板的滞后应变，使得加固后的钢板能充分发挥强度。

<!-- 218 -->

**9.1.7** 粘贴钢板的胶粘剂一般是可燃的，故应按现行国家标准《建筑设计防火规范》GB 50016规定的耐火等级和耐火极限要求以及相关规范的防火构造规定进行防护。

## 9.2 受弯构件正截面加固计算

9.2.1 国内外的试验研究表明，在受弯构件的受拉面和受压面粘贴钢板进行受弯加固时，其截面应变分布仍可采用平截面假定。

**9.2.2** 本条对受弯构件加固后的相对界限受压区高度的控制值 $\xi _{fb}$ m作出了规定，其目的是为了避免因加固量过大而导致超筋性质的脆性破坏。对于粘钢构件，采用构件加固前控制值的0.85倍；若按HRB335级钢筋计算，达到界限时相应的钢筋应变约为1.5倍屈服应变，具有一定延性。满足此条要求，实际上已经确定了粘钢的“最大加固量”。

**9.2.3、9.2.4** 本规范的受弯构件正截面计算公式与以前发布的国内外标准相比，在表达上有了较大的改进。由于用一组公式代替多组公式，在计算结果无显著差异的前提下，可使设计计算更为方便，条理也较为清晰。

公式（9.2.3-2）是截面上的轴向力平衡公式；公式（9.2.3-1）是截面上的力矩平衡公式，力矩中心取受拉区边缘，其目的是使此式中不同时出现两个未知量；公式（9.2.3-3）是根据应变平截面假定推导得到的计算公式；公式（9.2.3-4）是为了保证受压钢筋达到屈服强度。当 $x<2a^{\prime }$ 时，之所以近似地取 $x=2a^{\prime }$ 进行计算，是为了确保安全而采用了受压钢筋合力作用点与压区混凝土合力作用点重合的假定。

加固设计时，可根据（9.2.3-1）式计算出混凝土受压区的高度x，按（9.2.3-3）式计算出强度利用系数 $ψ_{\mathrm {sp}}$ ，然后代入（9.2.3-2)，即可求出粘贴的钢板面积 $A_{sp}$ 。

另外，当“ $ψ_{\mathrm {sp}}>1$ $.0$ 时，取 $ψ_{\mathrm {sp}}=1.0$ ”的规定，是用以控制

<!-- 219 -->

钢板的“最小加固量”。

### 9.2.5 这次修订规范对本条内容作了下列两方面的修订：

1 将加固钢板粘贴延伸长度的确定方法与纤维复合材进行了统一，从而使计算概念及方法相一致，便于使用者理解和执行。

2 修订了钢板与混凝土的粘结抗剪强度设计值的取值方法，使之更符合工程实际。因为原规范是按照试验室的试验结果取值的，未考虑施工不定性的影响。现根据现场取样的检测结果作了修正，从而使强度取值更能保证工程安全。

### 9.2.6 对加设U形箍板作为端部锚固措施而言，其计算需考虑以下两种情况：

1 当箍板与加固钢板间的粘结受剪承载力小于或等于箍板与混凝土间的粘结受剪承载力时，锚固承载力为加固钢板与混凝土间的粘结受剪承载力及箍板与加固钢板间的粘结受剪承载力之和。此即本规范公式（9.2.6-1）所给出的计算方法。

2 当箍板与加固钢板间的粘结受剪承载力大于箍板与混凝土间的粘结受剪承载力时，锚固承载力为加固钢板及箍板与混凝土间的粘结受剪承载力之和。此即本规范公式（9.2.6-2）所给出的计算方法。

**9.2.7** 见本规范第9.6.4条的条文说明。

### 9.2.8 对翼缘位于受压区的T形截面梁（包括有现浇楼板的梁），其正弯矩区的受弯加固，不仅应考虑T形截面的有利作用，而且还须符合有关翼缘计算宽度取值的限制性规定，故要求应按现行设计规范和本规范的有关原则和规定进行计算。

### 9.2.9 滞后应变的计算，在考虑了钢筋的应变不均匀系数、内力臂变化和钢筋排列影响的基础上，还依据工程设计经验作了适当调整。同时，在表达方式上，为了避开繁琐的计算，并力求使用方便，故对 $α_{\mathrm {sp}}$ 的取值，采取了按配筋率和钢筋排数的不同以查表的方式确定。

### 9.2.10 根据应变平截面假定（见图1)，可算得侧面粘贴钢板

<!-- 220 -->

的上、下两端平均应变与下边缘应变的比值，即修正系数 $\eta _{f1}:$ 

$$\eta _{p1}=\frac {(\frac {\varepsilon _{1}+\varepsilon _{2}}{2})}{\varepsilon _{2}}=\frac {1+\varepsilon _{1}/\varepsilon _{2}}{2}$$

$$=\frac {1+(h-1.25x-h_{f})/(h-1.25x)}{2}$$
