Repository: pznger/ocr-postprocess

# OCR Post-Process Pipeline
一套将商用 OCR 输出的工程规范 Markdown 自动清洗、校验、拆分到结构化 Wiki 的后处理流水线。支持多模态 VLM 交叉校验 PDF 原文，覆盖**公式、符号定义、表格**三大类 OCR 错误。

## 目录

- [数据流](#数据流)
- [技术栈](#技术栈)
- [核心创新](#核心创新)
- [模块概览](#模块概览)
- [快速开始](#快速开始)
- [各阶段详解](#各阶段详解)
- [已覆盖的 OCR 问题](#已覆盖的-ocr-问题)
- [常见问题](#常见问题)
- [与 MinerU 的对比](#与-mineru-的对比)

---

## 数据流

```mermaid
flowchart LR
    subgraph Input["输入"]
        MD["OCR Markdown"]
        PDF["原始 PDF"]
    end

    subgraph Stage1["阶段 1-2: 规则清洗"]
        S1["1. strip_frontmatter<br/>剥离前言/目录"]
        S2["2. text_normalize<br/>21 条规则归一化"]
        S2B["2b. page_break_join<br/>跨页断句拼接 (LLM)"]
    end

    subgraph Stage3["阶段 3-4: 结构修复"]
        S3["3.

File: webui/uploads/b6524ceefc72/GB50367-2013 混凝土结构加固设计规范.md (part 6 of 6)
**UDC**
$$=1-\frac {0.5h_{f}}{h-1.25x}=1-(\frac {0.5}{1-1.25gh_{0}/h})(\frac {h_{f}}{h})\tag{1}$$

令： $\beta _{1}=\frac {0.5}{1-1.25ξh_{0}/h}$ ，则： $\eta _{p1}=1-\beta _{1}\frac {h_{f}}{h}$ ，设 $h_{0}=h/1.1;$  $ξ$ $=\xi _{pb}。$ 

于是可以算得配置HRB335级钢筋的一般构件和重要构件，其系数 $\beta _{1}$ 1分别为1.33和1.14；同理，算得采用HRB400级钢筋的一般构件和重要构件，其系数 $\beta _{1}$ 1分别为1.22和1.06。注意到 $\beta _{1}$ 1值变化幅度不大，故偏于安全地统一取 $\beta _{1}=1.33。$ 

<!-- $\varepsilon _{\mathrm {cu}}$ CSZ $1.25x$ 4 E $\varepsilon _{1}$ $h-125x$ ε $\varepsilon _{2}$ -->
![](https://web-api.textin.com/ocr_image/external/fc3b3400889d79a4.jpg)

图1 应变平截面假定图

与此同时，还应考虑侧面粘贴的钢板，其合力中心至压区混凝土合力中心之距离与底面粘贴的钢板合力中心至压区混凝土合力中心之距离的比值，即修正系数 $η_{\mathrm {p}2}$ 。

<!-- 221 -->

$$\eta _{12}=\frac {(h-0.5x)-0.5h_{f}}{h-0.5x}=1-(\frac {0.5}{1-0.5\xi h_{0}/h})(\frac {h_{f}}{h})\tag{2}$$

令： $\beta _{2}=\frac {0.5}{1-0.5\xi h_{0}/h}$ ，则： $\eta _{f2}=1-\beta _{2}\frac {h_{f}}{h}$ ，设 $h_{0}=h/1.1;$ $\boldsymbol {ξ}=\boldsymbol {ξ}_{\mathrm {pb}}$ ·

于是可以算得配置HRB335级钢筋的一般构件和重要构件，其系数 $\beta _{2}$ 分别为0.667和0.645；同理，算得采用HRB400级钢筋的一般构件和重要构件，其系数 $\beta _{2}$ 分别为0.654和0.634。注意到 $\beta _{2}$ 值变化幅度不大，故偏于安全地统一取 $\beta _{2}=0.66。$ 

于是得到综合考虑侧面粘贴纤维复合材受拉合力及相应力臂的修正后的放大系数 $\eta _{p}$ 为：

$$\eta _{\mathrm {p}}=\frac {1}{\eta _{\mathrm {pl}}\times \eta _{\mathrm {p}2}}=\frac {1}{\left(1-1.33h_{\mathrm {f}}/h\right)\times \left(1-0.66h_{\mathrm {f}}/h\right)}\tag{3}$$

9.2.11 本条规定钢筋混凝土结构构件采用粘贴钢板加固时，其正截面承载力的提高幅度不应超过40％。其目的是为了控制加固后构件的裂缝宽度和变形，也是为了强调“强剪弱弯”设计原则的重要性。

**9.2.12** 为了钢板的可靠锚固以及节约材料，本条对粘贴钢板的层数作出了建议性的规定。

## 9.3 受弯构件斜截面加固计算

9.3.1 根据实际经验，本条对受弯构件斜截面加固的钢箍板粘贴方式作了统一的规定，并且在构造上，只允许采用垂直于构件轴线方向的加锚封闭箍和其他三种有效的U形箍；不允许仅在侧面粘贴钢条受剪，因为试验表明，这种粘贴方式受力不可靠。

**9.3.2** 本条的规定与现行国家标准《混凝土结构设计规范》GB 50010的规定，在概念上是一致的。

**9.3.3** 根据现有的试验资料和工程实践经验，对垂直于构件轴线方向粘贴的箍板，按被加固构件的不同剪跨比和箍板的不同加锚方式，给出了抗剪强度的折减系数 $ψ_{\mathrm {vb}}$ 值。

<!-- 222 -->

## 9.4 大偏心受压构件正截面加固计算

**9.4.2** 本条关于正截面承载力计算的规定是参照现行设计规范GB 50010的规定导出的。因为在大偏心受压的情况下，验算控制的截面达到极限状态时，其原钢筋及新增的受拉钢板一般都能达到抗拉强度。

## 9.5 受拉构件正截面加固计算

9.5.1 本条应说明的内容与本规范条文说明第10.7.1条相同，不再赘述。

**9.5.2、9.5.3** 这两条规定是参照现行设计规范GB 50010的规定导出的。因为轴心受拉情况下，只要结构构造合理，其计算截面达到极限状态时，原钢筋及新增的加固钢板均能达到抗拉强度。

## 9.6构造规定

**9.6.1** 原规范仅允许采用2mm~5mm厚的钢板。此次修订规范，在汲取国外采用厚钢板粘贴的工程实践经验基础上，还组织一些加固公司进行了工程试用，然后才对原规范的规定作了修订。修订后的条文，虽然允许使用较厚（包括总厚度较厚）的钢板，但为了防止钢板与混凝土粘结的劈裂破坏，应要求其端部与梁柱节点的连接构造必须符合外粘型钢焊接及注胶方法的规定。由之可见，它与外粘型钢（一般指扁钢）的构造要求无甚差别，但仍按习惯列于本节中。

**9.6.2** 在受弯构件受拉区粘贴钢板，其板端一段由于边缘效应，往往会在胶层与混凝土粘合面之间产生较大的剪应力峰值和法向正应力的集中，成为粘钢的最薄弱部位。若锚固不当或粘贴不规范，均易导致脆性剥离或过早剪坏。为此，修订组研究认为有必要采取如本条所规定的加强锚固措施。

**9.6.3** 本条采取的锚固措施，是根据国内科研单位和高等院校的试验结果，以及规范编制组所总结的工程经验，经讨论、验证后确定的。因此，可供设计使用。另外，应指出的是，图中的锚栓布置是示意性的；其直径、数量和位置应由设计人员按实际需要确定。

<!-- 223 -->

### 9.6.4 对本条第2、3两款需作如下说明：

1 对支座处虽有障碍，但梁上有现浇板，允许绕过柱位在梁侧粘贴钢板的情况，之所以还需规定应紧贴柱边在梁侧4倍板厚范围内粘贴钢板，是因为试验表明，在这样条件下，较能充分发挥钢板的作用；如果远离该位置，钢板的作用将会降低。

2 当梁上无现浇板，或负弯矩区的支座处需采取机械锚固措施加强时，其构造问题最难处理。为了解决这个问题，编制组曾向设计单位征集了不少锚固方案，但未获得满意结果。本款所给出的两个图，只是在归纳上述设计方案优缺点基础上的一个示例，也并非最佳方案，但试验表明具有较强的锚固能力，可供工程设计试用。另外，在有些情况下，L形钢板及水平方向的U 形箍板也可采用等代钢筋进行设计。

**9.6.7** 对偏心受压构件而言，其加固构造难度最大的是N和M 均较大的柱底和柱顶两处。因此，强调在这两个部位应增设可靠的机械锚固措施。当柱的上端有楼板时，加固所粘贴的钢板尚应穿过楼板，并应有足够的粘贴延伸长度，才能保证传力的安全。

<!-- 224 -->

# 10 粘贴纤维复合材加固法

## 10.1 设计规定

**10.1.1** 根据粘贴纤维复合材的受力特性，本条规定了这种方法仅适用于钢筋混凝土受弯、受拉、轴心受压和大偏心受压构件的加固；不推荐用于小偏心受压构件的加固。因为纤维增强复合材仅适合于承受拉应力作用，而且小偏心受压构件的纵向受拉钢筋达不到屈服强度，采用粘贴纤维复合材将造成材料的极大浪费。因此，对小偏心受压构件，应建议采用其他合适的方法加固。

同时，本条还指出：本方法不适用于素混凝土构件（包括配筋率不符合现行设计规范GB 50010最小配筋率构造要求的构件）的加固。

**10.1.2** 在实际工程中，经常会遇到原结构的混凝土强度低于现行设计规范规定的最低强度等级的情况。如果原结构混凝土强度过低，它与纤维复合材的粘结强度也必然会很低，易发生呈脆性的剥离破坏。此时，纤维复合材不能充分发挥作用，因此本条规定了被加固结构、构件的混凝土强度等级，以及混凝土与纤维复合材正拉粘结强度的最低要求。

**10.1.3** 本条强调了纤维复合材料不能承受压力，只能考虑其抗拉作用，因而要求将纤维受力方式设计成仅承受拉应力作用。

**10.1.4** 本条规定粘贴在混凝土表面的纤维增强复合材不得直接暴露于阳光或有害介质中。为此，其表面应进行防护处理，以防止长期受阳光照射或介质腐蚀，从而起到延缓材料老化、延长使用寿命的作用。

**10.1.5** 本条规定了采用这种方法加固的结构，其长期使用的环境温度不应高于60℃。但应指出的是，这是按常温条件下，使用普通型结构胶粘剂的性能确定的。当采用耐高温胶粘剂粘结时，可不受此规定限制；但应受现行国家标准《混凝土结构设计规范》GB 50010对混凝土结构承受生产性高温的限制。另外，对其他特殊环境（如振动、高湿、介质侵蚀、放射等）采用粘贴纤维增强复合材加固时，除应符合相应的国家现行有关标准的规定采取专门的粘贴工艺和相应的防护措施外，尚应采用耐环境因素作用的结构胶粘剂。

<!-- 225 -->

**10.1.6** 采用纤维增强复合材料加固时，应采取措施尽可能地卸载。其目的是减少二次受力的影响，亦即降低纤维复合材的滞后应变，使得加固后的结构能充分利用纤维材料的强度。

10.1.7 粘贴纤维复合材的胶粘剂一般是可燃的，故应按照现行国家标准《建筑设计防火规范》GB 50016规定的耐火等级和耐火极限要求，对纤维复合材进行防护。

## 10.2 受弯构件正截面加固计算

**10.2.1** 为了听取不同的学术观点，规范修订组邀请国内8位知名专家对受弯构件的受拉面粘贴纤维增强复合材进行加固时，其截面应变分布是否可采用平截面假定进行论证。其结果表明，持可用和不宜用观点各占50%，但均认为这个假定不理想；不过在当前试验研究工作尚不足以作出改变的情况下，仍可加以借用，而不致造成很大问题。

10.2.2 本条规定了受弯构件加固后的相对界限受压区高度的控制值ξbf，是为了避免因加固量过大而导致超筋性质的脆性破坏。对于所有构件，均采用构件加固前控制值的0.85倍；对于HRB335级钢筋，达到界限时相应的钢筋应变约为1.5倍屈服应变；满足此条要求，实际上已经确定了纤维的“最大加固量”。

10.2.3 本规范的受弯构件正截面计算公式与以前发布的国内外同类标准相比，在表达上有较大的改进。由于用一组公式代替多组公式，在计算结果无显著差异的前提下，可使设计人员应用更为方便，条理也更为清晰。

公式（10.2.3-1）是截面上的力矩平衡公式；力矩中心取受拉区边缘，其目的是使此式中不同时出现两个未知量；公式（10.2.3-2）是截面上的轴向力平衡公式；公式（10.2.3-3）是根据应变平截面假定推导得到的 $\psi _{1}$ 计算公式。公式（10.2.3-4）是保证钢筋受压达到屈服强度。当 $x<2a^{\prime }$ 时，近似取 $x=2a^{\prime }$ 进行计算，是为了确保安全而采用了受压钢筋合力作用点与压区混凝土合力作用点相重合的假定。

<!-- 226 -->

另外，当“ $ψ>1.0$ 时，取 $ψ=1.0"$  的规定，是用以控制纤维复合材的“最小加固量”。

加固设计时，可根据（10.2.3-1）式计算出混凝土受压区的高度x，按（10.2.3-3）式计算出强度利用系数 $ψ$ ，然后代入（10.2.3-2）式，即可求出纤维的有效截面面积 $A_{\mathrm {fe}}。$ 

**10.2.4** 本条是考虑纤维复合材多层粘贴的不利影响，而对第10.2.3条计算得到的有效截面面积进行放大，作为实际应粘贴的面积。为此，引入了纤维复合材的厚度折减系数 $k_{m}$ 该系数系参照ACI440委员会于2000年7月修订的“Guide for the de-sign and construction of externally bonded frp systems for strengthening concrete structures”而制定的。

**10.2.5、10.2.6** 公式（10.2.5）中给出的 $f_{\mathrm {f}.\mathrm {v}}$ v的确定方法，是根据本规范修订组和四川省建科院的试验结果拟合的；在纳入本规范前又参照有关文献作了偏于安全的调整。另外，该计算式的适用范围为C15~C60，基本上可以涵盖当前已有结构的混凝土强度等级情况，至于C60以上的混凝土，暂时还只能按 $f_{\mathrm {f},\mathrm {v}}=$ 0.7采用。

**10.2.7** 对翼缘位于受压区的T形截面梁，其正弯矩区进行受弯加固时，不仅应考虑T形截面的有利作用，而且还须符合有关翼缘计算宽度取值的限制性规定。故本条要求应按现行设计规范GB 50010和本规范的规定进行计算。

**10.2.8** 滞后应变的计算，在考虑了钢筋的应变不均匀系数、内力臂变化和钢筋排列影响的基础上，还依据工程设计经验作了适当调整；同时，在表达方式上，为了避开繁琐的计算，并力求为设计使用提供方便，故对 $α_{\mathrm {f}}$ r的取值，采取了按配筋率和钢筋排数的不同以查表的方式确定。

<!-- 227 -->

**10.2.9** 根据应变平截面假定（见图2)，可算得侧面粘贴纤维的上、下两端平均应变与下边缘应变的比值，即修正系数 $\eta _{f1}:$ 

$$\eta _{f1}=\frac {(\frac {\epsilon _{1}+\epsilon _{2}}{2})}{\epsilon _{2}}=\frac {1+(h-1.25x-h_{f})/(h-1.25x)}{2}\quad =1-\frac {0.5h_{f}}{h-1.25x}=1-(\frac {0.5}{1-1.25\xi h_{0}/h})(\frac {h_{f}}{h})\tag{4}$$

令： $\beta _{1}=\frac {0.5}{1-1.25gh_{0}/h}$ ，则： $\eta _{fl}=1-\beta _{l}\frac {h_{f}}{h}$ ，设 $h_{0}=h/1.1;\xi$ $=\xi _{b.f}$ 

可算得配置HRB335级钢筋的构件，其系数 $\beta _{1}$ 为1.07；同理，可算得配置HRB400级钢筋的构件，其系数 $\beta _{1}$ 为1.0。注意到 $\beta _{1}$ 1值变化幅度不大，故偏于安全地统一取 $\beta _{1}=1.$ $.07$ 

<!-- $\varepsilon _{\mathrm {cu}}$ $1.25x$ XSZ1 4 $h$ $\varepsilon _{1}$ $h-1.25x$ $h_{\mathrm {r}}$ $\varepsilon _{2}$ -->
![](https://web-api.textin.com/ocr_image/external/1aabdd564c3df8f5.jpg)

图2 应变平截面假定图

与此同时，还应考虑侧面粘贴的纤维复合材，其合力中心至受压区混凝土合力中心之距离与底面粘贴的纤维复合材合力中心至受压区混凝土合力中心之距离的比值，即修正系数 $\boldsymbol {η}_{\mathrm {f}2}$  ：

<!-- 228 -->

$\eta _{f2}=\frac {(h-0.5x)-0.5h_{f}}{h-0.5x}=1-(\frac {0.5}{1-0.5\xi h_{0}/h})(\frac {h_{f}}{h})$  (5)令： $\beta _{2}=\frac {0.5}{1-0.5gh_{0}/h}$ ，则： $\eta _{f2}=1-\beta _{2}\frac {h_{f}}{h}$ ，设 $h_{0}=h/1.1;ξ=$ $ξ_{b.f}$ 

可算得配置HRB335级钢筋的构件，其系数 $\beta _{2}$ 2为0.635；同理，可算得配置HRB400级钢筋的构件，其系数 $\beta _{2}$ 2为0.625。注意到 $\beta _{2}$ 值变化幅度不大，故偏于安全地统一取 $\beta _{2}=0.63。$ 

于是，得到综合考虑侧面粘贴纤维复合材受拉合力及相应力臂的修正后的放大系数 $η_{\mathrm {I}}$ 为：

$$\eta _{\mathrm {f}}=\frac {1}{\left(1-1.07h_{\mathrm {f}}/h\right)\times \left(1-0.63h_{\mathrm {f}}/h\right)}\tag{6}$$

**10.2.10** 本条规定钢筋混凝土结构构件采用粘贴纤维复合材加固时，其正截面承载力的提高幅度不应超过40％。其目的是为了控制加固后构件的裂缝宽度和变形，也是为了强调“强剪弱弯”设计原则的重要性。

**10.2.11** 为了纤维复合材的可靠锚固以及节约材料，本条对纤维复合材的层数提出了指导性意见。

## 10.3 受弯构件斜截面加固计算

**10.3.1** 根据实际经验，本条对受弯构件斜截面加固的纤维粘贴方向作了统一的规定，并且在构造上只允许采用环形箍、自锁式U形箍、加锚U形箍和加织物压条的一般U形箍，不允许仅在侧面粘贴条带受剪，因为试验表明，这种粘贴方式受力不可靠。

**10.3.2** 本条的规定与国家标准《混凝土结构设计规范》GB $50010-2010$ 第6.3.1条完全一致。

**10.3.3** 根据现有试验资料和工程实践经验，对垂直于构件轴线方向粘贴的条带，按被加固构件的不同剪跨比和条带的不同加锚方式，给出了抗剪强度的折减系数。

<!-- 229 -->

## 10.4 受压构件正截面加固计算

10.4.1 采用沿构件全长无间隔地环向连续粘贴纤维织物的方法，即环向围束法，对轴心受压构件正截面承载力进行间接加固，其原理与配置螺旋箍筋的轴心受压构件相同。

**10.4.2** 当 $l/d>1$ 或 $l/d>14$ 时，构件的长细比已比较大，有可能因纵向弯曲而导致纤维材料不起作用；与此同时，若矩形截面边长过大，也会使纤维材料对混凝土的约束作用明显降低，故明确规定了采用此方法加固时的适用范围。

**10.4.3、10.4.4** 公式（10.4.3-1）是考虑了在三向约束混凝土的条件下，其抗压强度能够提高的有利因素。公式（10.4.3-2）是参照了ACI440、CEB-FIP及我国台湾的公路规程和工业技术研究院设计实录等制定的。

## 10.5 框架柱斜截面加固计算

**10.5.1** 本规范对受压构件斜截面的纤维复合材加固，仅允许采用环形箍。因为其他形式的纤维箍均易发生剥离破坏，故在适用范围的规定中加以限制。

**10.5.2** 采用环形箍加固的柱，其斜截面受剪承载力的计算公式是参照美国ACI440委员会和欧洲CEB-FIP(fib）的设计指南，结合我国台湾工业技术研究院的设计实录和我国内地的试验资料制定的，从规范编制组委托设计单位所做的试设计来看，还是较为稳妥可行的。

## 10.6 大偏心受压构件加固计算

**10.6.1** 采用纤维增强复合材料加固大偏心受压构件时，本条之所以强调纤维应粘贴在受拉一侧，是因为本规范已在第10.1.3条中作出了“应将纤维受力方式设计成仅承受拉应力作用”的规定。

**10.6.2** 本条的计算公式是参照国家标准《混凝土结构设计规范》GB 50010-2010的规定推导的。其中需要说明的是，在大偏心受压构件加固计算中，对纤维复合材之所以不考虑强度利用系数，是因为在实际工程中绝大多数偏心受压构件均处于受压状态。因此，在承载能力极限状态下，受拉侧的拉应变是从受压侧应变转化过来的，故不存在拉应变滞后的问题，亦即认为：纤维复合材的抗拉强度能得到充分发挥。

<!-- 230 -->

## 10.7 受拉构件正截面加固计算

10.7.1 由于非预应力的纤维复合材在受拉杆件（如桁架弦杆、受拉腹杆等）端部锚固的可靠性很差，因此一般仅用于环形结构（如水塔、水池等）和方形封闭结构（如方形料槽、储仓等）的加固，而且仍然要处理好围拢（或棱角）部位的搭接与锚固问题。由之可见，其适用范围是很有限的，应事先做好可行性论证。例如，对裂缝宽度要求很严的受拉构件，尤应慎用本加固方法。

**10.7.2、10.7.3** 从本节规定的适用范围可知，受拉构件的纤维复合材加固主要用于上述的构筑物中，而这些构筑物既容易卸荷，又经常在大多数情况下被强制要求卸荷，因此，在计算其承载力时可不考虑二次受力的影响问题，不必在计算公式中引入强度利用系数。

## 10.8 提高柱的延性的加固计算

**10.8.1** 采用纤维复合材构成的环向围束作为柱的附加箍筋来防止柱的塑铰区搭接破坏或提高柱的延性，在我国台湾地区震后修复工程中用得较多，而且有设计规程可依。与此同时，同济大学等院校也做过不少分析研究工作，在此基础上，经本规范修订组讨论后决定纳入这种加固方法，供抗震加固使用。

**10.8.2** 公式（10.8.2-2）系以环向围束作为附加箍筋的体积配筋率的计算公式，是参照国外有关文献，由同济大学作了大量分析后提出的。经试算表明，略偏于安全。

<!-- 231 -->

## 10.9构造规定

10.9.1、10.9.2 本规范对受弯构件正弯矩区正截面承载力加固的构造规定，是根据国内科研单位和高等院校的试验研究结果和规范修订组总结工程实践经验，经讨论、筛选后提出的。因此，可供当前的加固设计参考使用。

**10.9.3** 采用纤维复合材对受弯构件负弯矩区进行正截面承载力加固时，其端部在梁柱节点处的锚固构造最难处理。为了解决这个问题，修订组曾通过各种渠道收集了国内外各种设计方案和部分试验数据，但均未得到满意的构造方式。图10.9.3-2及图10.9.3-3给出的构造示例，是在归纳上述设计方案优缺点的基础上逐步形成的。其优点是具有较强的锚固能力，可有效地防止纤维复合材剥离，但应注意的是，其所用的锚栓强度等级及数量应经计算确定。本条示例图中所给的锚栓强度等级及数量仅供一般情况参考。当受弯构件顶部有现浇楼板或翼缘时，箍板须穿过楼板或翼缘才能发挥其作用。最初的工程试用觉得很麻烦，经学习瑞士安装经验，采用半重叠钻孔法形成扁形孔安装（插进）钢箍板后，施工就变得十分简单。为了进一步提高箍板的锚固能力，还可采取先给箍板刷胶然后安装的工艺。另外，应注意的是安装箍板完毕应立即注胶封闭扁形孔，使它与混凝土粘结牢固，同时也解决了楼板可能渗水等问题。

**10.9.4** 这是国内外的共同经验。因为整幅满贴纤维织物时，其内部残余空气很难排除，胶层厚薄也不容易控制，以致大大降低粘贴的质量，影响纤维织物的正常受力。

10.9.5·同济大学的试验表明，按内短外长的原则分层截断纤维织物时，有助于防止内层纤维织物剥离，故推荐给设计、施工单位参考使用。

**10.9.7~10.9.9** 这三条的构造规定，是参照美国ACI 440指南、欧洲CEB-FIP(fib）指南、我国台湾工业技术研究院的设计实录以及修订组的试验资料制定的。

<!-- 232 -->

# 11 预应力碳纤维复合板加固法

## 11.1 设计规定

**11.1.1** 从本条规定可知，这种加固方法仅推荐用于截面偏小或配筋不足的钢筋混凝土构件的加固，也就是说被加固构件的质量基本上是完好的，能够正常工作的。因此，当构件有严重损伤或缺陷时，不应选用这种加固方法。

**11.1.2** 本条规定是基于如下认识：即对于需要作预应力碳纤维加固的混凝土构件，一般都已作为梁或板使用一段时间，其平时已承受了较大的荷载，且所施加的预应力也不会产生较大的预压应力，相反它会同时减小截面受压边缘的最大压应力和受拉边缘的最大拉应力，从而降低了对混凝土强度的要求。况且对碳纤维复合板所施加的预应力值一般是比较小的，因此对原混凝土强度无需提出特别要求，仅需考虑其密实性和整体性是否适合施加预应力即可。

**11.1.3、11.1.4、11.1.6、11.1.7** 条文说明同本规范第10章相应条文说明。

## 11.2 预应力碳纤维复合板加固受弯构件

11.2.1 规定了预应力碳纤维的预应力损失值计算。

**11.2.2** 对混凝土在加固后的相对界限受压区高度统一取用加固前控制值的0.85倍，即 $\xi _{b.f}=0.$ $.85ξ_{\mathrm {b}}$ 。具体理由见本规范第10.2.2条的说明。

**11.2.3** 预应力碳纤维复合板对梁、板等受弯构件进行加固时的正截面承载力计算基本上与碳纤维加固相同，唯一的区别是碳纤维板的强度取值不考虑强度利用系数。因为施加了预应力，碳纤维本身强度完全能充分利用。

11.2.4 碳纤维复合板与混凝土表面间仍然需采用结构胶粘贴，但仅作为安全储备。锚具本身完全具有锚固性能。

<!-- 233 -->

## 11.3 构造要求

**11.3.1~11.3.6** 提供了普通平板锚具齿形锚具和波形锚具的做法。这些锚具虽在工程实践中被采用过，但并非最佳的设计。如果有成熟经验也可以修改锚具构造和尺寸，或采用其他更好的锚具。

**11.3.7** 预应力碳纤维复合板的宽度宜采用100mm。这主要是根据同济大学等单位相关试验研究结果推荐的。当宽度更大时，对锚具的要求将会更高，也更难设计。

**11.3.12** 在锚具与预应力碳纤维复合板之间宜粘贴2层～4层碳纤维布，目的是当锚具钢板发生变形时，仍然能发挥良好的锚固作用。

<!-- 234 -->

# 12 增设支点加固法

## 12.1 设计规定

12.1.1 增设支点加固法是一种传统的加固法，适用于对外观和使用功能要求不高的梁、板、桁架、网架等的加固。此外，还经常用于抢险工程。尽管这种方法的缺点很突出，但由于它具有简便、可靠和易拆卸的优点，一直是结构加固不可或缺的手段。

**12.1.2** 增设支点加固法虽然是通过减小被加固结构的跨度或位移，来改变结构不利的受力状态，以提高其承载力的；根据支承结构、构件受力变形性能的不同，又分为刚性支点加固法和弹性支点加固法。刚性支点加固法一般是以支顶的方式直接将荷载传给基础，但也有以斜拉杆作为支点直接将荷载传给刚度较大的梁柱节点或其他可视为“不动点”的结构。在这种情况下，由于传力构件的轴向压缩变形很小，可在计算中忽略不计，因此，结构受力较为明确，计算大为简化。弹性支点加固法则是通过传力构件的受弯或桁架作用等间接地将荷载传递给其他可作为支点的结构。在这种情况下，由于被加固结构和传力构件的变形均不能忽略不计，因此，其内力计算必须考虑两者的变形协调关系才能求解。由之可见，刚性支点加固法对提高原结构承载力的作用较大，而弹性支点加固法的计算较复杂，但对原结构的使用空间的影响相对较小。尽管各有其优缺点，但在加固设计时并非可以任意选择，因此作了“应根据被加固结构的构造特点和工作条件进行选用”的规定。

**12.1.3** 这是因为有预加力的方案，其预加力与外荷载的方向相反，可以抵消原结构部分内力，能较大地发挥支承结构的作用。但具体设计时应以不致使结构、构件出现裂缝以及不增设附加钢筋为度。

<!-- 235 -->

## 12.2 加固计算

**12.2.1、12.2.2** 考虑到这两种加固方法的每一计算项目及其计算内容，设计人员都很熟识，只要明确了各自的计算步骤，便可按常规设计方法进行。因此，略去了具体的结构力学计算和截面设计。

## 12.3 构造规定

**12.3.1、12.3.2** 增设支点法的支柱与原结构间的连接有湿式连接和干式连接两种构造之分。湿式连接适用于混凝土支承；其接头整体性好，但施工较为麻烦；干式连接适用于型钢支承，其施工较前者简便。图12.3.1及图12.3.2所示的连接构造，虽为国内外常用的传统连接方法，但均属示例性质，设计人员可在此基础上加以改进。另外，若采用型钢支承，应注意做好防锈、防腐蚀和防火的防护层。

<!-- 236 -->

# 13 预张紧钢丝绳网片-聚合物砂浆面层加固法

## 13.1 设计规定

13.1.1 本条规定了预张紧钢丝绳网片-聚合物砂浆面层加固法的适用范围。但本规范仅对受弯构件使用这种方法作出规定，而未涉及其他受力种类的构件。这是因为这种加固方法在我国应用时间还不长，现有试验数据的积累，只有这种构件较为充分，可以用于制定标准，至于其他受力种类的构件还有待于继续做工作。

**13.1.2** 在实际工作中，有时会遇到原结构的混凝土强度低于现行设计规范规定的最低强度等级的情况。如果原结构混凝土强度过低，它与聚合物改性水泥砂浆的粘结强度也必然很低。此时，极易发生呈脆性的剪切破坏或剥离破坏。故本条规定了被加固结构、构件的混凝土强度的最低等级，以及这种砂浆与混凝土表面粘结应达到的最小正拉粘结强度。

**13.1.3** 以预张紧的钢丝绳网片-聚合物砂浆面层加固的承重构件最忌在复杂的应力状态下工作，故本条强调了应将钢丝绳网片的受力方式设计成仅承受轴向拉应力作用。

**13.1.4** 规范修订组和湖南大学等单位所做的构件试验均表明：对梁和柱只有在采取三面或四面围套外加层的情况下，才能保证混凝土与聚合物砂浆面层之间具有足够的粘结力，而不致发生粘结破坏。因此，作出了本条规定，以提示设计人员必须予以遵守。

**13.1.5** 工程实践经验和验证性试验均表明，钢丝绳网片安装时，若不施加足够的预张紧力，就会大大削弱网片与原结构共同工作的能力。在多数情况下，可使这种加固方法新增的承载力降低20％。因此，作出了必须施加预张紧力的规定，并参照北京和厦门的试验数据，给出了应施加的预张紧力的大小，供设计、施工使用。

<!-- 237 -->

**13.1.6** 本条规定了长期使用的环境温度不应高于60℃，是根据砂浆、混凝土和常温固化聚合物的性能综合确定的。对于特殊环境（如腐蚀介质环境、高温环境等）下的混凝土结构，其加固不仅应采用耐环境因素作用的聚合物配制砂浆；而且还应要求供应厂商出具符合专门标准合格指标的验证证书，严禁按厂家所谓的“技术手册”采用，以免枉自承担违反标准规范导致工程出安全问题的终身责任。与此同时还应考虑被加固结构的原构件混凝土以及聚合物砂浆中的水泥和砂等成分是否能承受特殊环境介质的作用。

**13.1.7** 采用粘结钢丝绳网片加固时，应采取措施卸除结构上的活荷载。其目的是减少二次受力的影响，也就是降低钢丝绳网片的滞后应变，使得加固后的钢丝绳网片能充分发挥其作用。

**13.1.8** 尽管不少厂商，特别是外国厂家的代理商在推销其聚合物砂浆的产品时，总要强调它具有很好的防火性能，但无法否认的是，其砂浆中所掺的聚合物和合成纤维，几乎都是可燃的。在这种情况下，即使砂浆不燃烧，它也会在高温中失效。故仍应按现行国家标准《建筑设计防火规范》GB 50016规定的耐火等级和耐火极限要求进行检验与防护。

## 13.2 受弯构件正截面加固计算

13.2.1 本条前4款的规定，是根据国内外目前试验研究成果制定的；第5款主要是出于简化计算目的而采用的近似方法。

**13.2.2** 如同本规范第9.2.2条及第10.2.2条一样，是为了控制“最大加固量”，防止出现“超筋”而采取的保证安全的措施，应在加固设计中得到执行。

**13.2.3** 表13.2.3的出处可参阅本规范第9.2.10条及第10.2.9条的说明。

<!-- 238 -->

**13.2.6** 参阅本规范第9.2.11条的说明。

## 13.3 受弯构件斜截面加固计算

**13.3.1** 本条给出了钢丝绳网受剪构造的梁式构件三面展开图供设计使用，但只是作为一个示例，并不要求设计生搬硬套。

**13.3.2、13.3.3** 参阅本规范第9.3.2条及第9.3.3条的说明。

## 13.4 构造规定

**13.4.1** 本条的1、2两款是参照国家标准GB 8918-2006、GB/T 9944-2002以及行业标准 YB/T 5196-2005和YB/T 5197-2005制定的。其余各款是参照国内高等院校及有关公司和科研单位的试用经验制定的。

**13.4.2~13.4.5** 这四条也是对国内工程经验的总结，可供设计单位参照使用。

**13.4.6** 对粘结在混凝土表面的聚合物改性砂浆面层，其面上之所以还要喷抹一层防护材料（一般为配套使用的乳浆），是因为整个面层只有30mm厚；其防渗性能还需要加强，其所掺加的聚合物也需要防止日光照射。倘若使用的是镀锌钢丝绳，该防护材料还应具有阻锈的作用。

<!-- 239 -->

# 14 绕丝加固法

## 14.1 设计规定

14.1.1 绕丝加固法的优点，主要是能够显著地提高钢筋混凝土构件的斜截面承载力，另外由于绕丝引起的约束混凝土作用，还能提高轴心受压构件的正截面承载力。不过从实用的角度来说，绕丝的效果虽然可靠（特别是机械绕丝），但对受压构件使用阶段的承载力提高的增量不大，因此，在工程上仅用于提高钢筋混凝土柱位移延性的加固。由于这项用途已得到有关院校的试验验证，因而据以对其适用范围作出规定。

**14.1.2** 绕丝法因限于构造条件，其约束作用不如螺旋式间接钢筋。在高强混凝土中，其约束作用更是显著下降，因而作了“不得高于C50”的规定。

**14.1.3** 本条系参照螺旋筋和碳纤维围束的构造规定提出的，其限值与ACI、FIB和我国台湾地区等的指南相近。

14.1.4 本规范仅确认当绕丝面层为细石混凝土时，可以采用本假定。而对有些工程已开始使用的水泥砂浆面层，因缺乏试验验证，尚嫌依据不足，故未将水泥砂浆面层的做法纳入本规范。

## 14.2 柱的抗震加固计算

14.2.1 本条计算公式中矩形截面有效约束系数Qv.s的取值，是根据我国试验结果，采用分析与工程经验相结合的方法确定的，但由于迄今研究尚不充分，未区分轴压比和卸载情况，也未考虑混凝土外加层的有利作用，只是偏于安全地取最低值。

## 14.3 构造规定

**14.3.1、14.3.2** 由于圆形箍筋对核心区混凝土的约束性能要高240

于方形箍筋，因此对方形截面的受压构件，要求在截面四周中部设置四根ø25钢筋，并凿去四角混凝土保护层作圆化处理，使得施工时容易拉紧钢丝，也使绕丝对核心混凝土的约束作用增大。

**14.3.3** 由于喷射混凝土与原混凝土之间具有良好的粘着力，故建议优先采用喷射混凝土，以增加绕丝构件的安全储备。

14.3.4 绕丝最大间距的规定，是根据我国对退火钢丝的试验研究结果作出的。

**14.3.5** 工程实践经验表明，采用钢楔可以进一步绷紧钢丝，但应注意检查的是：其他部位是否会因局部楔紧而变松。

<!-- 241 -->

## 15 植筋技术

### 15.1 设计规定

**15.1.1** 植筋技术之所以仅适用于钢筋混凝土结构，而不适用素混凝土结构和过低配筋率的情况，是因为这项技术主要用于连接原结构构件与新增构件，只有当原构件混凝土具有正常的配筋率和足够的箍筋时，这种连接才是有效而可靠的。与此同时，为了确保这种连接承载的安全性，还必须按充分利用钢筋强度和延性的破坏模式进行计算。但这对素混凝土构件来说，并非任何情况下都能做到。因为在素混凝土中要保证植筋的强度得到充分发挥，必须有很大的间距和边距，而这在建筑结构构造上往往难以满足。此时，只能改用按混凝土基材承载力设计的锚栓连接。

**15.1.2** 原构件的混凝土强度等级直接影响植筋与混凝土的粘结性能，特别是悬挑结构、构件更为敏感。为此，必须规定对原构件混凝土强度等级的最低要求。

**15.1.3** 承重构件植筋部位的混凝土应坚实、无局部缺陷，且配有适量钢筋和箍筋，才能使植筋正常受力。因此，不允许有局部缺陷存在于锚固部位；即使处于锚固部位以外，也应先加固后植筋，以保证安全和质量。

**15.1.4** 国内外试验表明，带肋钢筋相对肋面积 $A_{r}$ ，的不同，对植筋的承载力有一定影响。其影响范围大致在0.9~1.16之间。当0． $05\leq A_{r}<0.$ ．08时，对植筋承载力起提高作用；当 $A_{r}>0.$ 08时起降低作用。因此，我国国家标准要求相对肋面积应在0.055～0.065之间。然而国外有些标准对 $A_{r}$ ，的要求较宽，允许0.05 $\leq A_{r}\leq 0.$ ．1的带肋钢筋均为合格品。在这种情况下，若接受 $A_{r}$ $>0.$ 08的产品，显然对植筋的安全质量有影响，故规定当采用进口的带肋钢筋时，应检查此项目，并且至少应要求其 $A_{r}$ ，值不

<!-- 242 -->

应大于0.08。

15.1.5 这是根据全国建筑物鉴定与加固标准技术委员会抽样检测20余种中、高档锚固型结构胶粘剂的试验结果，参照国外有关技术资料制定的，并且在实际工程的试用中得到验证。因此，必须严格执行，以确保植筋技术在承重结构中应用的安全。另外，应指出的是：氨基甲酸酯胶粘剂也属于乙烯基酯类胶粘剂的一种。

**15.1.6** 本条规定了采用植筋连接的结构，其长期使用的环境温度不应高于60℃。但应说明的是，这是按常温条件下，使用普通型结构胶粘剂的性能确定的。当采用耐高温胶粘剂粘结时，可不受此规定限制，但基材混凝土应受现行国家标准《混凝土结构设计规范》GB 50010对结构表面温度规定的约束。

### 15.2 锚固计算

**15.2.1~15.2.3** 本规范对植筋受拉承载力的确定，虽然是以充分利用钢材强度和延性为条件的，但在计算其基本锚固深度时，却是按钢材屈服和粘结破坏同时发生的临界状态进行确定的。因此，在计算地震区植筋承载力时，对其锚固深度设计值的确定，尚应乘以保证其位移延性达到设计要求的修正系数。试验表明，该修正系数只要符合本条的规定，其所植钢筋不仅都能屈服，而且后继强化段明显，能够满足抗震对延性的要求。

另外，应说明的是在植筋承载力计算中还引入了防止混凝土劈裂的计算系数。这是参照ACI 38-02的规定制定的；但考虑到按ACI公式计算较为复杂，况且也有必要按我国的工程经验进行调整，故而采取了按查表的方法确定。

15.2.4 锚固用胶粘剂粘结强度设计值，不仅取决于胶粘剂的基本力学性能，而且还取决于混凝土强度等级以及结构的构造条件。表15.2.4规定的粘结抗剪强度设计值是参照ICBO对胶粘剂粘结强度规定的安全系数以及EOTA给出的取值曲线，按我国试验数据和工程经验确定的。从表面上看，本规范的取值似乎偏高，其实并非如此。因为本规范引入了对植筋构件不同受力条件的考虑，并按其风险的大小，对基本取值进行了调整。这样得到的最后结果，对非悬挑的梁类构件而言，与欧美取值相近；对悬挑结构构件而言，取值要比欧洲低，但却是必要的；因为这类构件的植筋受力条件最为不利，必须要有较高的安全储备才能保证植筋连接的可靠性；所以根据修订组的试验数据和专家论证的意见作了调整。

<!-- 243 -->

另外，应指出的是快固型结构胶在C30以上（不包括C30）的混凝土基材中使用时，其粘结抗剪强度之所以需作降低的调整，是因为在较高强度等级的混凝土基材中植筋，胶的粘结性能才能显现出来，并起到控制的作用，而快固型结构胶主要成分的固有性能决定了它的粘结强度要比慢固型结构胶低。因此，有必要加以调整，以确保安全。

本条为强制性条文，必须严格执行。

**15.2.5** 本条规定的各种因素对植筋受拉性能影响的修正系数，是参照欧洲有关指南和我国的试验研究结果制定的。

**15.2.6** 当前植筋市场竞争十分激烈，不少厂商为了夺标，无视工程安全，采取以下手法来影响设计单位和业主的决策。

一是故意混淆单根植筋与多根植筋（成组植筋）在受力性能上的本质差别，以单根植筋试验分析结果确定的计算参数引用于多根群植的植筋设计计算，任意在梁、柱等承重构件的接长工程中推荐使用10d~12d的植筋锚固长度，甚至还纳入其所编制的“技术手册”到处散发，致使很多经验不足的设计人员和外行的业主受到误导。这对承重结构而言，是极其危险的。因为多根群植的植筋，其试验结果表明，若锚固深度仅有10d，在构件破坏时，群植的钢筋不可能屈服，完全是由于混凝土劈裂而引起的脆性破坏。由此可知这类误导所造成危害的严重性。

二是鼓励业主采用单筋拉拔试验作为选胶的依据，并按单筋拉断的埋深作为多根群植的植筋锚固长度进行接长设计。这种做法不仅贻害工程，而且所选中的都是劣质植筋胶。因为在现场拉拔的大比拼中，最容易入选的植筋胶，多是以乙二胺为主成分的T31固化剂配制的。其特点是早期强度高，但性脆、有毒，且不耐老化，缺乏结构胶所要求的韧性和耐久性，在使用过程中容易脱胶。

<!-- 244 -->

### 15.3 构造规定

15.3.1 本条规定的最小锚固深度，是从构造要求出发，参照国外有关的指南和技术手册确定的，而且已在我国试用过几年，其所反馈的信息表明，在一般情况下还是合理可行的；只是对悬挑结构构件尚嫌不足。为此，根据一些专家的建议，作出了应乘以1.5修正系数的补充规定。

**15.3.2、15.3.3** 与国家标准《混凝土结构设计规范》GB 50010-2010的规定相对应，可参考该规范的条文说明。

15.3.5 植筋钻孔直径的大小与其受拉承载力有一定关系，因此，本条规定的钻孔直径是经过承载力试验对比后确定的，应认真遵守，不得以植筋公司的说法为凭。

<!-- 245 -->

#### 16锚栓技术

### 16.1 设计规定

#### 16.1.1 对本条的规定需要说明两点：

1 轻质混凝土结构的锚栓锚固，应采用适应其材性的专用锚栓。目前市场上有不同品牌和功能的国内外产品可供选择，但不属本规范管辖范围。

2 严重风化的混凝土结构不能作为锚栓锚固的基材，其道理是显而易见的，但若必需使用锚栓，应先对被锚固的构件进行混凝土置换，然后再植入锚栓，才能起到承载作用。

**16.1.2** 对基材混凝土的最低强度等级作出规定，主要是为了保证承载的安全。本规范的规定值之所以按重要构件和一般构件分别给出，除了考虑安全因素和失效后果的严重性外，还注意到迄今为止所总结的工程经验，其实际混凝土强度等级多在C30～C50之间，而我国使用新型锚栓的时间又不长，因此，对重要构件要求严一些较为稳妥。至于C20级作为一般构件的最低强度等级要求，与其他各国的规定是一致的，不会有什么问题。

**16.1.3** 根据全国建筑物鉴定与加固标准技术委员会近10年来对各种锚栓所进行的安全性检测及其使用效果的观测结果，本规范修订组从中筛选了三种适合于承重结构使用的机械锚栓，即自扩底锚栓、模扩底锚栓和胶粘型模扩底锚栓纳入规范，之所以选择这三种锚栓，主要是因为它们嵌入基材混凝土后，能起到机械锁键作用，并产生类似预埋的效应，而这对承载的安全至关重要。至于胶粘型模扩底锚栓，由于增加了结构胶的粘结，还可以在增加安全储备的同时，起到防腐蚀的作用，宜在有这方面要求的场合应用。

对于化学锚栓，由于目前市场上品牌多，存在着鱼龙混杂的现象，兼之不少单位在设计概念和计算方法上还很混乱，因而不能任其在承重结构中滥用。为此，本规范此次修订做了两项工作：一是不再采用“化学锚栓”这个不科学的名称，而改名为“胶粘型锚栓”；二是在经过筛选后，仅纳入能适应开裂混凝土性能的“特殊倒锥形胶粘型锚栓”。其所以这样做，是因为目前能用于承重结构的胶粘型锚栓，均是经过特殊设计和验证性试验后才投入批量生产的，而且尽管有不同品牌，但其承载原理都是相同的，即：通过材料粘合和具有挤紧作用的嵌合来取得安全承载的效果，以达到提高锚固安全性之目的。

<!-- 246 -->

**16.1.4** 普通膨胀锚栓在承重结构中应用不断出现危及安全的问题已是多年来有目共睹的事实。正因此，不少省、市、自治区的建委或建设厅先后作出了禁用的规定，所以本规范也作出了相应的强制性规定。

**16.1.5** 对于在地震区采用锚栓的限制性规定，是参照国外有关规程、指南、手册对锚栓适用范围的划分，经咨询专家和设计人员的意见后作出了较为稳健的规定。例如：有些指南和手册规定这三种机械锚栓可用于6度～8度区；而本规范则规定：对8度区仅允许用于I、II类场地，原因是这两种锚栓在我国应用时间尚不长，缺乏震害资料，还是以稳健为妥。

**16.1.7** 对锚栓连接的计算之所以不考虑国外所谓的非开裂混凝土对锚栓承载力提高的作用，主要是因为它只有理论意义，无甚工程应用的实际价值；若判别不当还很容易影响结构的安全。

### 16.2 锚栓钢材承载力验算

**16.2.1~16.2.4** 这三条规定基本上是参照欧洲标准制定的，但根据我国钢材性能和质量情况对设计指标稍作偏于安全的调整。此外，还在条文内容的表达方式上作了适当改变：一是与现行设计规范相协调，给出锚栓钢材强度的设计值；二是直接以锚栓抗剪强度设计值 $f_{\text {ud.}}$ 取代原公式中的0． $5f_{\mathrm {ud},\mathrm {t}}$ ，使该表达式（16.2.4-1）在计算结果相同的情况下概念较为清晰。这次修订，又参照美国ACI 318附录D的规定，对 $ψ_{\mathrm {E},\mathrm {\;V}}$ v的取值作了偏于安全的调整。

<!-- 247 -->

同时这次修订，也对锚栓受剪承载力的地震影响系数作了偏于安全的调整，其依据也是参照了美国ACI 318的相应规定。

### 16.3．基材混凝土承载力验算

**16.3.1、16.3.2** 本规范对基材混凝土的承载力验算，在破坏模式的考虑上与欧洲标准及ACI标准完全一致。但在其受拉承载力的计算上，根据我国试验资料和工程使用经验作了偏于安全的调整。计算表明，可以更好地反映当前我国锚栓连接的受力性能和质量情况。

16.3.3 这次修订规范，参照国外相关标准和6年多来国内实施原规范反馈的信息，对参数ψs.N和 $\psi _{\mathrm {h},\mathrm {\;N}}$ 重新作了调整，并合并为一个参数 $ψ_{\mathrm {s},\mathrm {\;h}}$ ，调整后的效果是使混凝土基材的受拉承载力稍有提高。试设计表明，修订后的混凝土基材的承载力居于原规范与欧美标准之间，较为符合我国施工质量状况，且稳健、可行。

16.3.4 与欧洲标准相同，均采用图例方式给出各几何参数的确定方法，供锚栓连接的设计计算使用。

**16.3.5~16.3.10** 关于基材混凝土受剪承载力的计算方法以及计算所需几何参数的确定方法，均参照ETAG标准进行制定。

### 16.4 构造规定

**16.4.1、16.4.2** 对混凝土最小厚度 $h_{\min }$ 的规定，考虑到本规范的锚栓设计仅适用于承重结构，且要求锚栓直径不得小于12mm，故将 $h_{\min }$ 的取值调整为 $h_{\min }$ 不应小于60mm。

16.4.3 本规范推荐的锚栓品种仅有4种，且均属国内外验证性试验确认为有预埋效应的锚栓；其有效锚固深度的基本值又是以6度区～8度区为界限确定的。因此，在进一步限制其设防烈度最高为8度区I、II、III类场地的情况下，本条规定的 $h_{\mathrm {ef}}$ 最小值是能够满足抗震构造要求的。

<!-- 248 -->

16.4.4 锚栓的边距和间距，系参照ETAG标准制定的，但不分锚栓品种，统一取 $s_{\min }=1.0h_{ef}$ ，有助于保证胶粘型锚栓的安全。

**16.4.5** 本条对锚栓的防腐蚀要求仅作出原则性规定。具体设计时，尚应符合现行国家标准《工业建筑防腐蚀设计规范》GB 50046的规定。

<!-- 249 -->

## 17 裂缝修补技术

### 17.1 设计规定

17.1.1 迄今为止，研究和开发裂缝修补技术所取得的成果表明，对因承载力不足而产生裂缝的结构、构件而言，开裂只是其承载力下降的一种表面征兆和构造性的反应，而非导致承载力下降的实质性原因，故不可能通过单纯的裂缝修补来恢复其承载功能。基于这一共识，可以将修补裂缝的作用概括为以下5类：

1 抵御诱发钢筋锈蚀的介质侵入，延长结构实际使用年数；

2 通过补强保持结构、构件的完整性；

3 恢复结构的使用功能，提高其防水、防渗能力；

4消除裂缝对人们形成的心理压力；

5 改善结构外观。

由此可以界定这种技术的适用范围及其可以收到的实效。

17.1.2 混凝土结构的裂缝依其形成可分为以下三类：

1 静止裂缝：形态、尺寸和数量均已稳定不再发展的裂缝。修补时，仅需依裂缝粗细选择修补材料和方法。

2 活动裂缝：宽度在现有环境和工作条件下始终不能保持稳定，易随着结构构件的受力、变形或环境温、湿度的变化而时张时闭的裂缝。修补时，应先消除其成因，并观察一段时间，确认已稳定后，再依静止裂缝的处理方法修补；若不能完全消除其成因，但确认对结构、构件的安全性不构成危害时，可使用具有弹性和柔韧性的材料进行修补。

3 尚在发展的裂缝：长度、宽度或数量尚在发展，但经历一段时间后将会终止的裂缝。对此类裂缝应待其停止发展后，再进行修补或加固。

裂缝修补方法应符合下列规定：

<!-- 250 -->

1 表面封闭法：利用混凝土表层微细独立裂缝（裂缝宽度 $w\leq 0.$ ．2mm）或网状裂纹的毛细作用吸收低黏度且具有良好渗透性的修补胶液，封闭裂缝通道。对楼板和其他需要防渗的部位，尚应在混凝土表面粘贴纤维复合材料以增强封护作用。

2 注射法：以一定的压力将低黏度、高强度的裂缝修补胶液注入裂缝腔内；此方法适用于 $0.1mm\leq w\leq 1.5mm$ 静止的独立裂缝、贯穿性裂缝以及蜂窝状局部缺陷的补强和封闭。注射前，应按产品说明书的规定，对裂缝周边进行密封。

3 压力注浆法：在一定时间内，以较高压力（按产品使用说明书确定）将修补裂缝用的注浆料压入裂缝腔内；此法适用于处理大型结构贯穿性裂缝、大体积混凝土的蜂窝状严重缺陷以及深而蜿蜒的裂缝。

4 填充密封法：在构件表面沿裂缝走向骑缝凿出槽深和槽宽分别不小于20mm和15mm 的U形沟槽；当裂缝较细时，也可凿成V形沟槽。然后用改性环氧树脂或弹性填缝材料充填，并粘贴纤维复合材以封闭其表面；此法适用于处理 $w>$ 0.5mm的活动裂缝和静止裂缝。填充完毕后，其表面应做防护层（图3）。

<!-- 1 2 3 4 -->
![](https://web-api.textin.com/ocr_image/external/b00997cc70460154.jpg)

图3 裂缝处开U形沟槽充填修补材料

1-封护材料；2-填充材料；

3-隔离层；4-裂缝

注：当为活动裂缝时，槽宽应按不小于 $15\mathrm {\;mm}+5t$ 确定（t为裂缝最大宽度）。

裂缝的修补必须以结构可靠性鉴定结论为依据。因为它通过现场调查、检测和分析，对裂缝起因、属性和类别作出判断，并根据裂缝的发展程度、所处的位置与环境，对受检裂缝可能造成的危害作出鉴定。据此，才能有针对地选择适用的修补方法进行防治。

<!-- 251 -->

### 17.2 裂缝修补要求

**17.2.1~17.2.3** 对混凝土有补强要求的裂缝，其修补效果的检验以取芯法最为有效。若能在钻芯前辅以超声探测混凝土内部情况，则取芯成功率将会大大提高。芯样的检验以采用劈裂抗拉强度试验方法为宜，因为该法能查出裂缝修补液的粘结强度是否合格。

<!-- 252 -->

## 附录A 既有建筑物结构荷载

# 标准值的确定方法

现行国家标准《建筑结构荷载规范》GB 50009是以新建工程为对象制定的；当用于已有建筑物结构加固设计时，还需要根据已有建筑物的特点作些补充规定。例如：现行国家标准《建筑结构荷载规范》GB 50009尚未规定的有些材料自重标准值的确定；加固设计使用年限调整后，楼面活荷载、风、雪荷载标准值的确定等。为此，编制组与“建筑结构荷载规范管理组”商讨后制定了本附录，作为对GB 50009的补充，供既有建筑物结构加固设计使用。

<!-- 253 -->

# 附录B 既有结构混凝土回弹值龄期修正的规定

建筑结构加固设计中遇到的原构件混凝土，其龄期绝大多数已远远超过1000d，这也就意味着必须采用取芯法对回弹值进行修正。但这在实际工程中是很难做到的，例如当原构件截面过小，原构件混凝土有缺陷，原构件内部钢筋过密，取芯操作的风险过大时，都无法按照行业标准JGJ/T 23-2011的规定对原构件混凝土的回弹值进行龄期修正。

为了解决这个问题，编制组参照日本有关可靠性检验手册的龄期修正方法，并根据甘肃、重庆、四川、辽宁、上海等地积累的数据与分析资料进行了验证与调整。在此基础上，经组织国内著名专家论证后制定了本规定。这里需要指出：

1 本规定仅允许用于结构加固设计；不得用于安全性鉴定的仲裁性检验；

2 本规定是为了解决当前结构加固设计的急需而制定的，属暂行规定的性质。一旦有了专门的检验方法标准发布实施，本规范管理组将立即上报主管部门终止本附录的使用。

龄期修正系数 $α_{n}$ 应用示例如下：

现场测得某测区平均回弹值 $R_{m}=50.8;$ .其平均碳化深度 $d_{\mathrm {m}}$ 大于6mm；由行业标准《回弹法检测混凝土抗压强度技术规程》JGJ/T 23-2011附录A查得：测区混凝土换算值 $f_{cu,i}^{c}$ (1000d) $=40.3MPa。$ 若被测混凝土的龄期已达15000d，则由本规定表B.0.3可查得龄期修正系数 $\alpha _{n}=0$ $.89$  $f_{\mathrm {cu},i}^{\mathrm {c}}$ $(15000d)=40.3\times$ $0.89=35.8MPa。$ 

<!-- 254 -->

# 附录C 锚固用快固胶粘结

## 拉伸抗剪强度测定法之一钢套筒法

本方法为测定锚固型快固胶粘结拉伸抗剪强度的专用测定方法之一，而且应与GB/T 7124配套执行，其检验结果亦为有效。因此，这是为了解决这类粘结材料粘结能力评定有困难才制定的。

本方法最早由建设部建筑物鉴定与加固规范管理委员会于1999年提出，曾先后在植筋和锚栓胶粘剂的安全性统一检测过程中进行了近5年的试用。其试用情况表明，能较好地反映这类胶粘剂在特定条件下的粘结性能。特别是在20余种国产和进口胶粘剂的统一检测中，积累了大量数据，因而能用以确定本方法检验结果的合格指标。这也就使得本规范在制定快固胶性能指标时，有了可靠的基础。故决定纳入本规范供结构加固的选材使用。

<!-- 255 -->

### 附录D 锚固型快固结构胶

# 抗震性能检验方法

根据国外有关标准和指南的新规定，对锚固型快固结构胶的应用，均提出“应通过地震区适用的认证”的要求。与此同时，从我国“5·12”震害的调查中，也深感有加强锚固型快固结构胶抗震性能检验的必要。为此，由同济大学等单位通过各种比对试验与分析，确认采用本附录的测试方法最为简便，但仍然需要较长时间和较高费用。因此，仅推荐在新产品进入市场时使用，对于常规的检验，仅要求审查此项鉴定报告的有效性和可靠性。

<!-- 256 -->

### 附录E 既有混凝土结构

#### 钢筋阻锈方法

对本附录需说明以下4点：

1 本规范采用的钢筋阻锈技术，是针对既有混凝土结构的特点进行选择的，因而仅纳入适合这类结构使用的喷涂型阻锈剂；但应指出的是，对新建工程中密实性很差的混凝土构件而言，也可作为补救性的有效防锈措施，以提高有缺陷混凝土构件的耐久性。

2 本附录是在国内外使用喷涂型阻锈剂工程经验总结的基础上制定的，因而应务必予以重视，否则很可能达不到应有的处理效果。

3 亲水性的钢筋阻锈剂虽然能很好地吸附在混凝土内部钢筋表面，对钢筋进行保护，但却不能有效滤除混凝土基材内的氯离子、氧气及其他有害物质。随着时间的推移，这些有害成分会不断累积，从而使混凝土中钢筋受到新的锈蚀威胁。因此，在露天工程或有腐蚀性介质的环境中，使用亲水性阻锈剂时，需要采用附加的表面涂层，以起到滤除氯离子及其他有害杂质的作用。

4 本附录规定的检测方法及其评定标准，是参照国外著名机构的有关试验方法与评估指南制定的，较为可信；尤其是对锈蚀电流降低率的检测，能够有效地衡量阻锈剂的使用效果；其唯一的缺点是测试的时间较晚，从喷涂时间算起，需等待150d才能进行检测，但其评估结论却是最准确的，因而仍然受到设计和业主单位的青睐。

<!-- 257 -->

## 附录F 锚栓连接受力分析方法

对混凝土结构加固设计而言，内力分析和承载力验算是不可或缺且相互影响的两大部分。从欧美规范的构成可以看出，结构分析的内容占有相当篇幅，甚至独立成章。过去我国规范中以截面计算为主，很少涉及这方面内容。然而自从《混凝土结构设计规范》GB 50010修订以后，已在该规范中增补了“结构分析”一章，由此可见其重要性已被国人所认识。为此，也将这方面内容纳入本规范的附录，以供后锚固连接设计使用。

<!-- 258 -->

<!-- 1511223849 -->
![](https://web-api.textin.com/ocr_image/external/cad29d69b9dd1d67.jpg)


![](https://web-api.textin.com/ocr_image/external/cbeadbefc9796c32.jpg)

统一书号：15112·23849

定 价： **43.00** 元
